Repository: deepmodeling/jax-fem

# JAX-FEM

JAX-FEM is a differentiable finite element package based on [JAX](https://github.com/google/jax).

## Documentation

For installation and user guide, please visit our [documentation](https://deepmodeling.github.io/jax-fem/) for details.

## Key features

JAX-FEM is Automatic Differentiation (AD) + Finite Element Method (FEM), and we support the following features:

- 2D quadrilateral/triangle elements
- 3D hexahedron/tetrahedron elements
- First and second order elements
- Dirichlet/Neumann/Robin boundary conditions
- Linear and nonlinear analysis including
  - Heat equation
  - Linear elasticity
  - Hyperelasticity
  - Plasticity (macro and crystal plasticity)
- Multi-physics problems
- Integration with PETSc for solver options
- Differentiable programming for solving inverse/design problems __without__ deriving sensitivities by hand, e.g.,
  - Topology optimization
  - Optimal thermal control

<!-- **Updates** (Dec 11, 2023):
- We now support multi-physics problems in the sense that multiple variables can be solved monolithically. For example, consider running  `python -m applications.stokes.example`
- Weak form is now defined through  volume integral and surface integral. We can now treat body force, "mass kernel" and "Laplace kernel" in a unified way through volume integral, and treat "Neumann B.C." and "Robin B.C." in a unified way through surface integral.  -->

# v06：论文模型的验证主线

v06 是当前主开发目录，v05 只保留为消融和复现基线。这里的目标不是把一次成功运行称为“论文级”，而是逐层建立可复现、可审计、能与实验同量纲比较的热—弹塑性模型。

当前成熟度：**求解器级数值审计与实验 forward-operator 骨架已建立，尚未完成实验验证**。完整路线见 [codex_model_update.md](codex_model_update.md)。

## 已实现

- `driver.py`：v03 时间循环 + v04 性能层的唯一兼容入口，不依赖 v05 runtime；会在 v04 JIT/cache 安装后重新挂载 v06 生命周期钩子。
- `mechanics/j2.py`：纯 JAX 小应变关联 J2、精确的线性硬化饱和跨越、完整 `eps_p` 张量和弹性应变反算。
- `mechanics/lifecycle.py`：出生/重熔 `eps_ref`、高温松弛增量截断、事件强制 mechanics update；release 同时继承 `eps_p/eps_ref`。
- 粉末侧向约束（2026-07-15，实现于 v03 基座、v05/v06 wrapper 透传）：`--powder-mechanics-bc elastic`
  在已打印材料的外侧面（基面以上、exterior 模式）加**仅水平分量**的 Winkler 弹簧
  （`--powder-foundation-stiffness`，Pa/m，默认 1e9≈松散粉 E/嵌埋深度），面掩码逐力学步
  跟随 printed 状态（未打印单元的近奇异面不受锚定）；release 问题不含该面，
  "释放=去粉"语义自动成立。默认 `none` 保持旧行为。E2E 校验：建造期侧向位移被
  约束（玩具算例降 3 个量级）、线弹性 release 与无粉末逐位一致（正确的去粉语义）。
  `k_p` 是未标定旋钮，定量结论前需与实验/文献粉床模量对标。
- `material_validation.py`：材料表进入 JIT 前检查温度轴、有限值以及 `E>0`、`-1<ν<0.5`、`σy>0`、`H≥0`、正热容/导热率/密度。
- VTU 输出：`elastic_strain_quad_*`、`eps_p_quad_*`、`eps_ref_quad_*`，为 XRD 同物理量比较提供输入。
- `verification/mesh_quality.py`、`mesh_audit.py`：TET4 体积、方向、边长比、非有限坐标和无量纲质量审计。
- `verification/run_audit.py`：全瞬态而非仅末步审计；检查有限值、负 von Mises/eqp、二值状态、低于环境温度、显式无源上界、质量门控和积分点体积加权 QoI。
- `verification/thermal_balance.py`、`thermal_ledger.py`：在最终 v04 solver 外层对每个已接受热步重新组装未施加 Dirichlet 行替换的残差，记录储能、实际沉积热、人工 sink、表面交换、固定温度边界交换、自由残差、状态重置和温度不变量。
- `verification/response_gate.py`：零输入运行标记为不变量 smoke；非零制造解必须同时产生温度、受约束应力、释放应力/位移和 XRD 响应。
- `measurement/xrd.py`：精确的凸 `gauge box ∩ TET4` 交体积、覆盖率门禁、P0 弹性应变卷积和 microstrain 投影。
- `measurement/xrd_vtu.py`：带尺度/旋转/平移/配准残差的 VTU→XRD 管线；只接受已知附着态、最终 cooling、测量温度带内、配准 RMS 合格且无翻转/退化单元的结果。
- `validation/cases/strantza_2018.json`：经 NIST 原文核对的 Ti-6Al-4V **C45** bridge 工艺、坐标、gauge 尺寸、不确定度和论文锚点。
- `validation/screening.py`：文字锚点只能生成 `manual_unverified_screening`；正式 pointwise API 在版本化原始数据 schema 完成前保持禁用。
- `provenance.py`：交叉核对热账本、审计 VTU、XRD 输入、响应门禁、材料表、运行源码树和全部输出的 SHA-256；不完整、过期、被篡改或失败运行降级为 `forensic_manifest_only`。

## 一键数值 smoke

```bash
cd /home/user/work/159/jax-fem
conda activate jax-fem-env
bash 159_local/v06/run_smoke.sh
```

也可指定一个**尚不存在**的目录；runner 以原子 `mkdir` 拒绝复用任何已有目录，避免并发运行或旧 VTU 污染审计：

```bash
OUT_ROOT=/home/user/work/159/output/v06_smoke_new_id \
  bash 159_local/v06/run_smoke.sh
```

该脚本使用 6-TET 单位立方体与零激光功率，只验证驱动、无源不变量、release、全历程审计、XRD 算子和 provenance 的端到端连通性。它不会激发真实 LPBF 热循环，也不构成物理准确率证据。

主要输出：

- `solver_command.txt`、`used_config.json`：确切命令与有效参数；
- `step_*.vtu`、`release.vtu`：含 v06 张量状态的场结果；
- `v06_run_audit.json`：全瞬态不变量、网格和加权 QoI；
- `xrd_operator_smoke.json`：完整覆盖的合成 gauge 算子结果；
- `thermal_energy_ledger.jsonl`、`thermal_energy_ledger_summary.json`：逐热步离散弱式账本与门禁汇总；
- `v06_response_gate.json`：零输入/非零响应语义和输入哈希；
- `v06_manifest.json`：完整运行的 `run_status=complete_valid`、`claim_level=numerical_smoke_only`；
- `profile.json`：含 v06 身份与运行边界的时间分解。

已验证输出示例：`/home/user/work/159/output/v06_smoke_runner_09`。其中 3 个热步的组装恒等式误差最大约 `4.5e-18 J`，账本和 manifest 均为 complete；由于零热载荷，预测为零 microstrain，这只是 invariant/operator smoke。

## 非零制造解 smoke

```bash
cd /home/user/work/159/jax-fem
conda activate jax-fem-env
bash 159_local/v06/run_nonzero_smoke.sh
```

该脚本使用 0.01 W、扩展热源和 `solidus=liquidus=0` 的**宏观直接固化制造设定**，专门检查非零耦合链，不代表真实熔池。已验证输出 `/home/user/work/159/output/v06_nonzero_smoke_04` 同时得到：`Tmax=300.0012207 K`、约 `483 Pa` 的受约束质量门控应力、约 `383 Pa` 的 release 应力、`4.61e-12 m` release 位移、非零 XRD 投影以及 `2.12e-7 J` 实际沉积热；响应门禁和 manifest 均通过。

File: 159_local/v06/validation/cases/strantza_2018.json
{
  "case_id": "strantza_2018",
  "specimen_id": "C45",
  "data_availability": {
    "next_action": "Obtain author data or digitize Figure 4 with pixel and alignment uncertainty before pointwise NRMSE claims.",
    "raw_data_url": null,
    "status": "paper_anchors_only"
  },
  "geometry": {
    "build_plate_mm": [
      55.0,
      55.0,
      8.0
    ],
    "coordinate_system": {
      "x": "bridge longitudinal direction",
      "y": "bridge width direction, measured section at y=2.5 mm",
      "z": "build direction"
    },
    "cross_section": "xz mid-plane at y=2.5 mm",
    "part_overall_mm": [
      21.0,
      5.0,
      9.0
    ],
    "status": "partial_text_metadata; full bridge dimensions remain in Figure 1",
    "support_structures": false
  },
  "material": "Ti-6Al-4V",
  "measurement": {
    "comparison_quantity": "residual elastic strain, not element stress",
    "gauge_definition": {
      "eps_xx": {
        "direction_specimen_xyz": [
          1.0,
          0.0,
          0.0
        ],
        "geometry_model": "rhomboidal_diffraction_volume",
        "size_axis_order": "specimen_xyz",
        "size_interpretation": "reported bounding dimensions, not a rectangular-box equivalence",
        "size_mm": [
          0.2,
          1.5,
          0.2
        ],
        "weighting": "uniform_top_hat"
      },
      "eps_yy": {
        "direction_specimen_xyz": [
          0.0,
          1.0,
          0.0
        ],
        "geometry_model": "rhomboidal_diffraction_volume",
        "size_axis_order": "specimen_xyz",
        "size_interpretation": "reported bounding dimensions, not a rectangular-box equivalence",
        "size_mm": [
          1.5,
          0.2,
          0.2
        ],
        "weighting": "uniform_top_hat"
      },
      "eps_zz": {
        "direction_specimen_xyz": [
          0.0,
          0.0,
          1.0
        ],
        "geometry_model": "rhomboidal_diffraction_volume",
        "size_axis_order": "specimen_xyz",
        "size_interpretation": "reported bounding dimensions, not a rectangular-box equivalence",
        "size_mm": [
          0.2,
          1.5,
          0.2
        ],
        "weighting": "uniform_top_hat"
      }
    },
    "gauge_volume_mm": {
      "eps_xx_eps_zz": [
        0.2,
        1.5,
        0.2
      ],
      "eps_yy": [
        1.5,
        0.2,
        0.2
      ]
    },
    "method": "CHESS A2 energy-dispersive high-energy X-ray diffraction",
    "measurement_state": "attached_to_build_plate_before_EDM",
    "operator_requirements": {
      "input_quantity": "elastic_strain_tensor",
      "input_unit": "1",
      "minimum_material_fill_fraction": 0.95,
      "output_unit": "microstrain",
      "registration_required": true,
      "v06_geometry_support": "rectangular_box_only; formal comparison blocked until rhomboidal operator is implemented"
    },
    "sampling_spacing_mm": {
      "eps_xx_eps_zz": 0.5,
      "eps_yy": 1.0
    },
    "strain_uncertainty_1sigma_microstrain": {
      "eps_xx_eps_zz": [
        100.0,
        160.0
      ],
      "eps_yy": [
        120.0,
        250.0
      ]
    },
    "stress_conversion": {
      "poisson": 0.32,
      "stress_uncertainty_mpa": 30.0,
      "young_gpa": 115.0
    }
  },
  "process": {
    "field_source": {
      "citation": "Strantza et al., Materials Letters 231 (2018) 221-224",
      "fields": [
        "machine",
        "laser_power_w",
        "scan_speed_mm_s",
        "layer_thickness_um",
        "reported_track_width_um",
        "scan_strategy"
      ],
      "source_location": "NIST official PDF, experimental-method description"
    },
    "layer_thickness_um": 30.0,
    "laser_power_w": 100.0,
    "machine": "Concept Laser M2",
    "reported_track_width_um": 150.0,
    "scan_speed_mm_s": 600.0,
    "scan_strategy": "continuous 45 degree scan with 90 degree inter-layer rotation"
  },
  "reported_anchors": [
    {
      "component": "eps_zz",
      "id": "eps_zz_edge_tensile_max_microstrain",
      "kind": "target",
      "region": "extreme lateral edges of measured xz section",
      "source_location": "PDF page 4, Figure 2 discussion",
      "screening_tolerance_microstrain": 320.0,
      "value": 7600.0
    },
    {
      "component": "eps_zz",
      "id": "eps_zz_interior_compressive_min_microstrain",
      "kind": "target",
      "region": "interior of measured xz section",
      "source_location": "PDF page 4, Figure 2 discussion",
      "screening_tolerance_microstrain": 320.0,
      "value": -5300.0
    },
    {
      "component": "eps_yy",
      "id": "eps_yy_perimeter_tensile_microstrain",
      "kind": "range",
      "range": [
        3000.0,
        3700.0
      ],
      "region": "arch perimeter and top/bottom",
      "source_location": "PDF page 4, Figure 2 discussion"
    },
    {
      "component": "eps_xx",
      "id": "eps_xx_arch_compressive_microstrain",
      "kind": "range",
      "range": [
        -2500.0,
        -80.0
      ],
      "region": "near arch perimeter",
      "source_location": "PDF page 4, Figure 2 discussion"
    },
    {
      "component": "eps_zz",
      "id": "eps_zz_z6p25_edge_microstrain",
      "kind": "target",
      "region": "line-out at z=6.25 mm, free edges",
      "source_location": "PDF page 7, Figure 4 discussion",
      "screening_tolerance_microstrain": 320.0,
      "value": 8000.0
    },
    {
      "component": "eps_zz",
      "id": "eps_zz_z6p25_interior_microstrain",
      "kind": "target",
      "region": "line-out at z=6.25 mm, interior",
      "source_location": "PDF page 7, Figure 4 discussion",
      "screening_tolerance_microstrain": 320.0,
      "value": -4000.0
    }
  ],
  "role": "held_out_validation",
  "schema_version": "v06.experimental-case.1",
  "source": {
    "citation": "Strantza et al., Materials Letters 231 (2018) 221-224",
    "designation_crosscheck": {
      "citation": "Strantza et al., Additive Manufacturing 45 (2021) 102003",
      "note": "The later paper identifies the earlier continuously scanned 45 degree specimen as C45.",
      "official_pdf": "https://www.osti.gov/servlets/purl/1785480"
    },
    "doi": "10.1016/j.matlet.2018.07.141",
    "official_pdf": "https://tsapps.nist.gov/publication/get_pdf.cfm?pub_id=925448",
    "verification_status": "verified_against_NIST_fulltext_2026-07-10"
  },
  "use_limitations": [
    "Reported extrema and ranges are screening anchors, not a replacement for pointwise field data.",
    "The current rectangular-box XRD operator is not the paper's rhomboidal diffraction volume and cannot support a formal Strantza accuracy claim.",
    "Formal NRMSE and reduced-chi-square validation requires author data or uncertainty-aware digitization.",
    "Stress anchors are secondary because isotropic strain-to-stress conversion adds model uncertainty."
  ]
}
