Repository: deepmodeling/jax-fem

# CALPHAD source and trial — decision D-08 (approved 2026-07-29)

Replaces the "Thermo-Calc TCNI + Scheil" candidate in the E-table with a fully
reproducible open-source route: **pycalphad 0.11.2 + scheil 0.3.0 + MatCalc
open Ni database mc_ni_v2.036**.

## Source

| File | What it is |
|---|---|
| `mc_ni_v2036.tdb` | Original download, byte-identical to matcalc.at. sha256 `84ba8131…f305313ab` |
| `mc_ni_v2036_pycalphad.tdb` | Derived: pycalphad-compatible copy produced by `filter_tdb.py` |
| `filter_tdb.py` | The adaptation script (run on a Latin-1→UTF-8 transcoded copy) |
| `trial.py` / `post.py` | Trial computation and post-processing |

File: cases/AM-Benchmark/references/calphad/mc_ni_v2036_pycalphad.tdb (part 4 of 8)
	
PARAMETER L(BCC_A2,FE,NI,V:VA;0) 273.00 +1E-8; 6000.00  N
REF:23 !

PARAMETER L(BCC_A2,NB,NI,TI:VA;0) 273.00 +1e-8; 6000.00  N
REF:164 !

PARAMETER L(BCC_A2,NB,NI,TI:VA;1) 273.00 +1e-8; 6000.00  N
REF:164 !

PARAMETER L(BCC_A2,NB,NI,TI:VA;2) 273.00 +100000; 6000.00  N
REF:164 !

PARAMETER L(BCC_A2,CR,FE,MN:N;0) 273.00 +1E-8; 6000.00  N
REF:22 !

PARAMETER L(BCC_A2,CR,FE,NB,NI:VA;0) 273.00 -500000; 6000.00  N
REF:23 !

PARAMETER TC(BCC_A2,CO:VA;0) 273.00 +1450; 6000.00  N
REF:73 !

PARAMETER BMAGN(BCC_A2,CO:VA;0) 273.00 +1.35; 6000.00  N
REF:73 !

PARAMETER TC(BCC_A2,CR:VA;0) 273.00 -311.5; 6000.00  N
REF:22 !

PARAMETER BMAGN(BCC_A2,CR:VA;0) 273.00 -0.008; 6000.00  N
REF:0 !

PARAMETER TC(BCC_A2,FE:VA;0) 273.00 +1043; 6000.00  N
REF:0 !

PARAMETER BMAGN(BCC_A2,FE:VA;0) 273.00 +2.22; 6000.00  N
REF:0 !

PARAMETER TC(BCC_A2,MN:VA;0) 273.00 -580; 6000.00  N
REF:0 !

PARAMETER BMAGN(BCC_A2,MN:VA;0) 273.00 -0.27; 6000.00  N
REF:0 !

PARAMETER TC(BCC_A2,NI:VA;0) 273.00 +575; 6000.00  N
REF:0 !

PARAMETER BMAGN(BCC_A2,NI:VA;0) 273.00 +0.85; 6000.00  N
REF:0 !

PARAMETER TC(BCC_A2,AL,FE:VA;1) 273.00 +504; 6000.00  N
REF:92 !

PARAMETER TC(BCC_A2,CO,FE:VA;0) 273.00 +590; 6000.00  N
REF:74 !

PARAMETER BMAGN(BCC_A2,CO,FE:VA;0) 273.00 +1.406; 6000.00  N
REF:176 !

PARAMETER BMAGN(BCC_A2,CO,FE:VA;1) 273.00 -0.6617; 6000.00  N
REF:176 !

PARAMETER TC(BCC_A2,CO,NI:VA;0) 273.00 +556; 6000.00  N
REF:79 !

PARAMETER TC(BCC_A2,CO,NI:VA;1) 273.00 -288; 6000.00  N
REF:79 !

PARAMETER BMAGN(BCC_A2,CO,NI:VA;0) 273.00 +0.474; 6000.00  N
REF:79 !

PARAMETER TC(BCC_A2,CO,W:VA;0) 273.00 -3379; 6000.00  N
REF:79 !

PARAMETER BMAGN(BCC_A2,CO,W:VA;0) 273.00 -3.146; 6000.00  N
REF:79 !

PARAMETER TC(BCC_A2,CR,FE:VA;0) 273.00 +1650; 6000.00  N
REF:11 !

PARAMETER TC(BCC_A2,CR,FE:VA;1) 273.00 +550; 6000.00  N
REF:11 !

PARAMETER TC(BCC_A2,CO,MO:VA;0) 273.00 -3700; 6000.00  N
REF:77 !

PARAMETER BMAGN(BCC_A2,CO,MO:VA;0) 273.00 -3.445; 6000.00  N
REF:77 !

PARAMETER BMAGN(BCC_A2,CR,FE:VA;0) 273.00 -0.85; 6000.00  N
REF:pov09 !

PARAMETER TC(BCC_A2,CR,NI:VA;0) 273.00 +2373; 6000.00  N
REF:11 !

PARAMETER TC(BCC_A2,CR,NI:VA;1) 273.00 +617; 6000.00  N
REF:11 !

PARAMETER BMAGN(BCC_A2,CR,NI:VA;0) 273.00 +4; 6000.00  N
REF:11 !

PARAMETER TC(BCC_A2,CU,FE:VA;0) 273.00 +1e-8; 6000.00  N
REF:pov09 !

PARAMETER BMAGN(BCC_A2,CU,FE:VA;0) 273.00 +1e-8; 6000.00  N
REF:pov09 !

PARAMETER TC(BCC_A2,FE,MO:VA;0) 273.00 +335; 6000.00  N
REF:27 !

PARAMETER TC(BCC_A2,FE,MO:VA;1) 273.00 +526; 6000.00  N
REF:27 !

PARAMETER TC(BCC_A2,FE,NI:VA;0) 273.00 -1000; 6000.00  N
REF:152 !

PARAMETER TC(BCC_A2,FE,NI:VA;1) 273.00 +1500; 6000.00  N
REF:152 !

PARAMETER BMAGN(BCC_A2,FE,NI:VA;0) 273.00 +1; 6000.00  N
REF:152 !

PARAMETER BMAGN(BCC_A2,FE,NI:VA;1) 273.00 +1.6; 6000.00  N
REF:152 !

PARAMETER TC(BCC_A2,FE,SI:VA;1) 273.00 +8*ETCFESI#; 6000.00  N
REF:24 !

PARAMETER TC(BCC_A2,FE,TI:VA;0) 273.00 +637.79; 6000.00  N
REF:152 !

PARAMETER BMAGN(BCC_A2,FE,V:VA;0) 273.00 -2.26; 6000.00  N
REF:15 !

PARAMETER TC(BCC_A2,FE,V:VA;0) 273.00 -110; 6000.00  N
REF:15 !

PARAMETER TC(BCC_A2,FE,V:VA;1) 273.00 +3075; 6000.00  N
REF:15 !

PARAMETER TC(BCC_A2,FE,V:VA;2) 273.00 +808; 6000.00  N
REF:15 !

PARAMETER TC(BCC_A2,FE,V:VA;3) 273.00 -2169; 6000.00  N
REF:15 !

PARAMETER TC(BCC_A2,CR:C;0) 273.00 -311.5; 6000.00  N
REF:11 !

PARAMETER BMAGN(BCC_A2,CR:C;0) 273.00 -0.008; 6000.00  N
REF:11 !

PARAMETER TC(BCC_A2,FE:C;0) 273.00 +1043; 6000.00  N
REF:11 !

PARAMETER BMAGN(BCC_A2,FE:C;0) 273.00 +2.22; 6000.00  N
REF:11 !

PARAMETER TC(BCC_A2,NI:C;0) 273.00 +575; 6000.00  N
REF:11 !

PARAMETER BMAGN(BCC_A2,NI:C;0) 273.00 +0.85; 6000.00  N
REF:11 !

PARAMETER TC(BCC_A2,CR,FE:C;0) 273.00 +1650; 6000.00  N
REF:11 !

PARAMETER TC(BCC_A2,CR,FE:C;1) 273.00 +550; 6000.00  N
REF:11 !

PARAMETER BMAGN(BCC_A2,CR,FE:C;0) 273.00 -0.85; 6000.00  N
REF:11 !

PARAMETER TC(BCC_A2,FE,MN:VA;0) 273.00 +123; 6000.00  N
REF:92 !

PARAMETER TC(BCC_A2,FE,MO:C;0) 273.00 +335; 6000.00  N
REF:27 !

PARAMETER TC(BCC_A2,FE,MO:C;1) 273.00 +526; 6000.00  N
REF:27 !

PARAMETER TC(BCC_A2,CR:N;0) 273.00 -311.5; 6000.00  N
REF:pov09 !

PARAMETER BMAGN(BCC_A2,CR:N;0) 273.00 -0.008; 6000.00  N
REF:22 !

PARAMETER TC(BCC_A2,FE:N;0) 273.00 +1043; 6000.00  N
REF:22 !

PARAMETER BMAGN(BCC_A2,FE:N;0) 273.00 +2.22; 6000.00  N
REF:22 !

PARAMETER TC(BCC_A2,NI:N;0) 273.00 +575; 6000.00  N
REF:30 !

PARAMETER BMAGN(BCC_A2,NI:N;0) 273.00 +0.85; 6000.00  N
REF:30 !

PARAMETER TC(BCC_A2,CR,FE:N;0) 273.00 +1650; 6000.00  N
REF:22 !

PARAMETER TC(BCC_A2,CR,FE:N;1) 273.00 +550; 6000.00  N
REF:22 !

PARAMETER BMAGN(BCC_A2,CR,FE:N;0) 273.00 -0.85; 6000.00  N
REF:22 !

PARAMETER TC(BCC_A2,NI,TI:VA;0) 273.00 -575; 6000.00  N
REF:152 !

PARAMETER BMAGN(BCC_A2,NI,TI:VA;0) 273.00 -0.85; 6000.00  N
REF:152 !

 TYPE_DEFINITION ) GES A_P_D HCP_A3 MAGNETIC  -3.0    0.28 !

 PHASE HCP_A3  %)  2 1   0.5 > 
Hexagonal close-packed. M2C, denoted "hcp#01" in the MatCalc databases, 
with C on interstitial sites and Mo as mayor constituent. 
Cr and V can dissolve with significant quantities in M2C.
>> 2 !

    CONSTITUENT HCP_A3  :AL,CO%,CR,CU,FE,HF,MN,MO,NB,NI,SI,TI%,
    V,W,Y,ZR : B,C,N,O,VA% : !

PARAMETER G(HCP_A3,AL:VA;0) 273.00 +5481-1.8*T+GHSERAL#; 6000.00  N
REF:0 !

PARAMETER G(HCP_A3,CO:VA;0) 273.00 +GHSERCO#; 6000.00  N
REF:73 !

PARAMETER G(HCP_A3,CR:VA;0) 273.00 +4438+GHSERCR#; 6000.00  N
REF:0 !

PARAMETER G(HCP_A3,CU:VA;0) 273.00 +600+0.2*T+GHSERCU#; 6000.00  N
REF:0 !

PARAMETER G(HCP_A3,FE:VA;0) 273.00 -3705.78+12.591*T-1.15*T*LN(T)
   +0.00064*T**2+GHSERFE#; 1811.00  Y
   -3957.199+5.24951*T+0.49251E+31*T**(-9)+GHSERFE#; 6000.00  N
REF:0 !

PARAMETER G(HCP_A3,HF:VA;0) 273.00 GHSERHF#; 6000.00  N
REF:0 !

PARAMETER G(HCP_A3,MN:VA;0) 273.00 -4439.3+133.007*T-24.5177*T*LN(T)
   -0.006*T**2+69600*T**(-1); 1519.00  Y
   -27070.1+310.7894*T-48*T*LN(T)+3.86196E+30*T**(-9); 6000.00  N
REF:66 !

PARAMETER G(HCP_A3,MO:VA;0) 273.00 +11550+GHSERMO#; 6000.00  N
REF:0 !

PARAMETER G(HCP_A3,NB:VA;0) 273.00 +10000+2.4*T+GHEXTNB#; 6000.00  N
REF:0 !

PARAMETER G(HCP_A3,NI:VA;0) 273.00 +1046+1.255*T+GHSERNI#; 6000.00  N
REF:0 !

PARAMETER G(HCP_A3,SI:VA;0) 273.00 +49200-20.8*T+GHSERSI#; 6000.00  N
REF:0 !

PARAMETER G(HCP_A3,TI:VA;0) 273.00 +GHSERTI#; 6000.00  N
REF:0 !

PARAMETER G(HCP_A3,V:VA;0) 273.00 +4000+2.4*T+GHSERVV#; 6000.00  N
REF:0 !

PARAMETER G(HCP_A3,W:VA;0) 273.00 +14750+GHSERWW#; 6000.00  N
REF:0 !

PARAMETER G(HCP_A3,Y:VA;0) 273.00 +GHSERYY#; 6000.00  N
REF:0 !

PARAMETER G(HCP_A3,ZR:VA;0) 273.00 +GHSERZR#; 6000.00  N
REF:0 !

PARAMETER G(HCP_A3,AL:B;0) 273.00 +GHSERAL#+0.5*GHSERBB#+15000; 6000.00  N
REF:160 !

PARAMETER G(HCP_A3,CO:B;0) 273.00 +GHSERCO#+0.5*GHSERBB#+UNDEF#; 6000.00  N
REF:pov15 !

PARAMETER G(HCP_A3,TI:B;0) 273.00 +GHSERTI#+0.5*GHSERBB#
   -56229; 6000.00  N
REF:117 !

PARAMETER G(HCP_A3,CO:C;0) 273.00 +GHSERCO#+0.5*GHSERCC#
   +22916.5-2.855*T; 6000.00  N
REF:73 !

PARAMETER G(HCP_A3,CR:C;0) 273.00 +GHSERCR#+0.5*GHSERCC#
   -18504+9.4173*T
   -2.4997*T*LN(T)+1.386E-3*T**2; 6000.00  N
REF:11 !

PARAMETER G(HCP_A3,FE:C;0) 273.00 +GFEFCC#+0.5*GHSERCC#
   +52905-11.9075*T; 6000.00  N
REF:11 !

PARAMETER G(HCP_A3,HF:C;0) 273.00 -51407.9+192.576*T
   -34.0640*T*LN(T)-0.00314*T**2+176580*T**(-1); 6000.00  N
REF:178 !

PARAMETER G(HCP_A3,MN:C;0) 273.00 +GHSERMN#+0.5*GHSERCC#
   -16692+4.319*T; 6000.00  N
REF:15 !

PARAMETER G(HCP_A3,MO:C;0) 273.00 +1*GHSERMO#+0.5*GHSERCC#
   -24150-3.625*T-163000*T**(-1); 6000.00  N
REF:17 !

PARAMETER G(HCP_A3,NB:C;0) 273.00 -105000+205*T-34.986618*T*LN(T)
   -0.002897*T**2-58298590*T**(-3)+252376*T**(-1); 6000.00  N
REF:pov09 !

PARAMETER G(HCP_A3,NI:C;0) 273.00 +GHSERNI#+0.5*GHSERCC#
   +34796+2.665*T; 6000.00  N
REF:11 !

PARAMETER G(HCP_A3,TI:C;0) 273.00 +GHSERTI#+0.5*GHSERCC#
   -67577-8.6*T; 6000.00  N
REF:16 !

PARAMETER G(HCP_A3,V:C;0) 273.00 -85473+182.441*T-30.551*T*LN(T)
   -0.00538998*T**2+229029*T**(-1); 6000.00  N
REF:15 !

PARAMETER G(HCP_A3,W:C;0) 273.00 +GHSERWW#+0.5*GHSERCC#
   -6715-6.65*T; 6000.00  N
REF:19 !

PARAMETER G(HCP_A3,ZR:C;0) 273.00 -115822.7+212.2971*T
  -36.10565*T*LN(T)-1.375489E-3*T**2-1.361587E-7*T**3
  +217131.0*T**(-1)-1.9505689E8*T**(-3); 6000.00  N
REF:206 !

PARAMETER G(HCP_A3,AL:N;0) 273.00 +80000+GHSERAL#+0.5*GHSERNN#; 6000.00  N
REF:92 !

PARAMETER G(HCP_A3,CO:N;0) 273.00 -13140+198.577*T-36.621*T*LN(T)
   +96383*T**(-1)-8.42E-04*T**2; 6000.00  N
REF:135 !

PARAMETER G(HCP_A3,CR:N;0) 273.00 -59000+58.5*T-4*T*LN(T)
   +GHSERCR#+0.5*GHSERNN#; 6000.00  N
REF:pov12 !

PARAMETER G(HCP_A3,FE:N;0) 273.00 -12015+37.98*T+GHSERFE#
 +0.5*GHSERNN#; 6000.00  N
REF:22 !

PARAMETER G(HCP_A3,MN:N;0) 273.00 -60607+211.1804*T-37.7331*T*LN(T)
   +129442*T**(-1); 6000.00  N
REF:22 !

PARAMETER G(HCP_A3,MO:N;0) 273.00 -29450+28.7*T+GHSERMO#
 +0.5*GHSERNN#; 6000.00  N
REF:64 !

PARAMETER G(HCP_A3,NB:N;0) 273.00 +GHSERNB#+0.5*GHSERNN#-135568
   +59.295*T-2*T*LN(T); 6000.00  N
REF:16 !

PARAMETER G(HCP_A3,NI:N;0) 273.00 -4409.6+72.93*T-7.36*T*LN(T)
   +0.00614*T**2+GHSERNI#+0.5*GHSERNN#; 6000.00  N
REF:67 !

PARAMETER G(HCP_A3,TI:N;0) 273.00 +0.5*GHSERTI#+0.5*GTIN#-6046.53
 -2.653*T; 6000.00  N
REF:16 !

PARAMETER G(HCP_A3,V:N;0) 273.00 -139000+50.4*T+GHSERVV#
 +0.5*GHSERNN#; 6000.00  N
REF:48 !

PARAMETER G(HCP_A3,AL:O;0) 273.00 +5481-1.8*T+GHSERAL#
 +0.5*GHSEROO#; 6000.00  N
REF:pov12 !

PARAMETER G(HCP_A3,CO:O;0) 273.00 +GHSERCO#+0.5*GHSEROO#; 6000.00  N
REF:pov12 !

PARAMETER G(HCP_A3,CR:O;0) 273.00 +4438+GHSERCR#+0.5*GHSEROO#; 6000.00  N
REF:pov12 !

PARAMETER G(HCP_A3,CU:O;0) 273.00 +600+0.2*T+GHSERCU#
 +0.5*GHSEROO#; 6000.00  N
REF:pov12 !

PARAMETER G(HCP_A3,FE:O;0) 273.00 -3705.78+12.591*T-1.15*T*LN(T)
   +0.00064*T**2+GHSERFE#+0.5*GHSEROO#; 1811.00  Y
   -3957.199+5.24951*T+0.49251E+31*T**(-9)+GHSERFE#
 +0.5*GHSEROO#; 6000.00  N
REF:pov12 !

PARAMETER G(HCP_A3,HF:O;0) 273.00 +GHSERHF#+0.5*GHSEROO#
   -271214+41.560*T; 6000.00  N
REF:195 !

PARAMETER G(HCP_A3,MN:O;0) 273.00 -4439.3+133.007*T-24.5177*T*LN(T)
   -0.006*T**2+69600*T**(-1)+0.5*GHSEROO#; 1519.00  Y
   -27070.1+310.7894*T-48*T*LN(T)+3.86196E+30*T**(-9)
 +0.5*GHSEROO#; 6000.00  N
REF:pov12 !

PARAMETER G(HCP_A3,MO:O;0) 273.00 +GHSERMO#+0.5*GHSEROO#; 6000.00  N
REF:POV12 !

PARAMETER G(HCP_A3,NB:O;0) 273.00 +10000+2.4*T+GHEXTNB#
 +0.5*GHSEROO#; 6000.00  N
REF:pov12 !

PARAMETER G(HCP_A3,NI:O;0) 273.00 +1046+1.255*T+GHSERNI#
 +0.5*GHSEROO#; 6000.00  N
REF:pov12 !

PARAMETER G(HCP_A3,SI:O;0) 273.00 +49200-20.8*T+GHSERSI#
 +0.5*GHSEROO#; 6000.00  N
REF:pov12 !

PARAMETER G(HCP_A3,TI:O;0) 273.00 +GHSERTI#+0.5*GHSEROO#; 6000.00  N
REF:pov12 !

PARAMETER G(HCP_A3,V:O;0) 273.00 +4000+2.4*T+GHSERVV#
 +0.5*GHSEROO#; 6000.00  N
REF:pov12 !

PARAMETER G(HCP_A3,W:O;0) 273.00 +14750+GHSERWW#+0.5*GHSEROO#; 6000.00  N
REF:pov12 !

PARAMETER G(HCP_A3,Y:O;0) 273.00 +GHSERYY#+0.5*GHSEROO#; 6000.00  N
REF:pov12 !

PARAMETER G(HCP_A3,ZR:O;0) 273.00 +GHSERZR#+GHSEROO#; 6000.00  N
REF:pov12 !

PARAMETER L(HCP_A3,AL,CR:VA;0) 273.00 -35000+6*T; 6000.00  N
REF:92 !

PARAMETER L(HCP_A3,AL,CU:VA;0) 273.00 +38107; 6000.00  N
REF:92 !

PARAMETER L(HCP_A3,AL,HF:VA;0) 273.00 -129770-7.238*T; 6000.00  N
REF:214 !

PARAMETER L(HCP_A3,AL,HF:VA;1) 273.00 -50257+21.950*T; 6000.00  N
REF:214 !

PARAMETER L(HCP_A3,AL,HF:VA;2) 273.00 -2946+19.983*T; 6000.00  N
REF:214 !

PARAMETER L(HCP_A3,AL,MN:VA;0) 273.00 -108066+43.83*T; 6000.00  N
REF:92 !

PARAMETER L(HCP_A3,AL,MN:VA;1) 273.00 -54519.8+40*T; 6000.00  N
REF:92 !

PARAMETER L(HCP_A3,AL,MO:VA;0) 273.00 -85570+25*T; 6000.00  N
REF:92 !

PARAMETER L(HCP_A3,AL,NB:VA;0) 273.00 -134000+38*T; 6000.00  N
REF:157 !

PARAMETER L(HCP_A3,AL,SI:VA;0) 273.00 -3143.78+0.39297*T; 6000.00  N
REF:92 !

PARAMETER L(HCP_A3,AL,TI:VA;0) 273.00 -134164+37.863*T; 6000.00  N
REF:157 !

PARAMETER L(HCP_A3,AL,TI:VA;1) 273.00 -3475+0.825*T; 6000.00  N
REF:157 !

PARAMETER L(HCP_A3,AL,TI:VA;2) 273.00 -7756; 6000.00  N
REF:157 !

PARAMETER L(HCP_A3,AL,V:VA;0) 273.00 -95000+20*T; 6000.00  N
REF:92 !

PARAMETER L(HCP_A3,AL,V:VA;1) 273.00 -6000; 6000.00  N
REF:92 !

PARAMETER L(HCP_A3,AL,W:VA;0) 273.00 -19250+20.2*T; 6000.00  N
REF:92 !

PARAMETER L(HCP_A3,AL,W:VA;1) 273.00 -10000; 6000.00  N
REF:92 !

PARAMETER L(HCP_A3,CO,CR:VA;0) 273.00 -6436; 6000.00  N
REF:73 !

PARAMETER L(HCP_A3,CO,CU:VA;0) 273.00 +28000; 6000.00  N
REF:87 !

PARAMETER L(HCP_A3,CO,FE:VA;0) 273.00 +5000; 6000.00  N
REF:152 !

PARAMETER L(HCP_A3,CO,MN:VA;0) 273.00 -21000; 6000.00  N
REF:87 !

PARAMETER L(HCP_A3,CO,MN:VA;1) 273.00 -4000; 6000.00  N
REF:87 !

PARAMETER L(HCP_A3,CO,MO:VA;0) 273.00 -29315.7+23.755*T; 6000.00  N
REF:77 !

PARAMETER L(HCP_A3,CO,MO:VA;1) 273.00 -27975.9-1.936*T; 6000.00  N
REF:77 !

PARAMETER L(HCP_A3,CO,MO:VA;2) 273.00 +24698.3; 6000.00  N
REF:77 !

PARAMETER L(HCP_A3,CO,NB:VA;0) 273.00 -7146; 6000.00  N
REF:136 !

PARAMETER L(HCP_A3,CO,NI:VA;0) 273.00 -1620-0.385*T; 6000.00  N
REF:79 !

PARAMETER L(HCP_A3,CO,W:VA;0) 273.00 +63000; 6000.00  N
REF:79 !

PARAMETER L(HCP_A3,CO,ZR:VA;0) 273.00 -87600; 6000.00  N
REF:180 !

PARAMETER L(HCP_A3,CR,CU:VA;0) 273.00 +81100-25*T; 6000.00  N
REF:130 !

PARAMETER L(HCP_A3,CR,FE:VA;0) 273.00 +10833-7.477*T; 6000.00  N
REF:11 !

PARAMETER L(HCP_A3,CR,MN:VA;0) 273.00 -19088+17.5423*T; 6000.00  N
REF:22 !

PARAMETER L(HCP_A3,CR,MO:VA;0) 273.00 +28890-7.962*T; 6000.00  N
REF:61 !

PARAMETER L(HCP_A3,CR,MO:VA;1) 273.00 +5974-2.428*T; 6000.00  N
REF:61 !

PARAMETER L(HCP_A3,CR,NI:VA;0) 273.00 +20000-15*T; 6000.00  N
REF:pov12 !

PARAMETER L(HCP_A3,CR,TI:VA;0) 273.00 +32500; 6000.00  N
REF:21 !

PARAMETER L(HCP_A3,CR,V:VA;0) 273.00 -9874-2.6964*T; 6000.00  N
REF:68 !

PARAMETER L(HCP_A3,CR,V:VA;1) 273.00 -1720-2.5237*T; 6000.00  N
REF:68 !

PARAMETER L(HCP_A3,CR,W:VA;0) 273.00 +31520; 6000.00  N
REF:138 !

PARAMETER L(HCP_A3,CR,W:VA;1) 273.00 -1320; 6000.00  N
REF:138 !

PARAMETER L(HCP_A3,CR,Y:VA;0) 273.00 +63000; 6000.00  N
REF:205 !

PARAMETER L(HCP_A3,CU,FE:VA;0) 273.00 +48885.74-11.51*T; 6000.00  N
REF:pov09 !

PARAMETER L(HCP_A3,CU,FE:VA;1) 273.00 +12687.16-8.01*T; 6000.00  N
REF:pov09 !

PARAMETER L(HCP_A3,CU,FE:VA;2) 273.00 +4054.11; 6000.00  N
REF:pov09 !

PARAMETER L(HCP_A3,CU,MN:VA;0) 273.00 +13000; 6000.00  N
REF:87 !

PARAMETER L(HCP_A3,CU,NB:VA;0) 273.00 +20000; 6000.00  N
REF:130 !

PARAMETER L(HCP_A3,CU,NI:VA;0) 273.00 +8047.72+3.42217*T; 6000.00  N
REF:92 !

PARAMETER L(HCP_A3,CU,NI:VA;1) 273.00 -2041.3+.99714*T; 6000.00  N
REF:92 !

PARAMETER L(HCP_A3,CU,SI:VA;0) 273.00 -19948-2.356*T; 6000.00  N
REF:92 !

PARAMETER L(HCP_A3,CU,SI:VA;1) 273.00 -23800-1.97*T; 6000.00  N
REF:92 !

PARAMETER L(HCP_A3,CU,SI:VA;2) 273.00 -20; 6000.00  N
REF:92 !

PARAMETER L(HCP_A3,FE,MN:VA;0) 273.00 -5582+3.865*T; 6000.00  N
REF:15 !

PARAMETER L(HCP_A3,FE,MN:VA;1) 273.00 +273; 6000.00  N
REF:15 !

PARAMETER L(HCP_A3,FE,MO:VA;0) 273.00 +28347-17.691*T; 6000.00  N
REF:27 !

PARAMETER L(HCP_A3,FE,NB:VA;0) 273.00 -4784; 6000.00  N
REF:113 !

PARAMETER L(HCP_A3,FE,NI:VA;0) 273.00 -12054.355+3.27413*T; 6000.00  N
REF:20 !

PARAMETER L(HCP_A3,FE,NI:VA;1) 273.00 +11082-4.45077*T; 6000.00  N
REF:20 !

PARAMETER L(HCP_A3,FE,NI:VA;2) 273.00 -725.8; 6000.00  N
REF:20 !

PARAMETER L(HCP_A3,FE,TI:VA;0) 273.00 -10000+15*T; 6000.00  N
REF:152 !

PARAMETER L(HCP_A3,FE,V:VA;0) 273.00 -15291-4.138*T; 6000.00  N
REF:15 !

PARAMETER L(HCP_A3,FE,W:VA;0) 273.00 +25977-3.36*T; 6000.00  N
REF:20 !

PARAMETER L(HCP_A3,FE,W:VA;1) 273.00 -7258.6; 6000.00  N
REF:20 !

PARAMETER L(HCP_A3,FE,Y:VA;0) 273.00 +59000-37*T; 6000.00  N
REF:pov12 !

PARAMETER L(HCP_A3,MN,SI:VA;0) 273.00 -72446.85; 6000.00  N
REF:pov09 !

PARAMETER L(HCP_A3,MN,TI:VA;0) 273.00 +22100; 6000.00  N
REF:92 !

PARAMETER L(HCP_A3,MN,V:VA;0) 273.00 -11820; 6000.00  N
REF:15 !

PARAMETER L(HCP_A3,MO,TI:VA;0) 273.00 +14250.8; 6000.00  N
REF:125 !

PARAMETER L(HCP_A3,MO,V:VA;0) 273.00 -43987.5+37.5*T; 6000.00  N
REF:34 !

PARAMETER L(HCP_A3,MO,W:VA;0) 273.00 +2000; 6000.00  N
REF:18 !

PARAMETER L(HCP_A3,NB,TI:VA;0) 273.00 -100600-63.442*T; 6000.00  N
REF:157 !

PARAMETER L(HCP_A3,NB,TI:VA;1) 273.00 -31084-55.794*T; 6000.00  N
REF:157 !

PARAMETER L(HCP_A3,NB,TI:VA;2) 273.00 +30394-73*T; 6000.00  N
REF:157 !

PARAMETER L(HCP_A3,NB,V:VA;0) 273.00 +1e-8; 6000.00  N
REF:92 !

PARAMETER L(HCP_A3,NB,Y:VA;0) 273.00 +150000; 6000.00  N
REF:213 !

PARAMETER L(HCP_A3,NI,TI:VA;0) 273.00 -22717; 6000.00  N
REF:San15 !

PARAMETER L(HCP_A3,NI,W:VA;0) 273.00 +2556+11.6*T; 6000.00  N
REF:20 !

PARAMETER L(HCP_A3,NI,W:VA;1) 273.00 -52900; 6000.00  N
REF:20 !

PARAMETER L(HCP_A3,NI,Y:VA;0) 273.00 -2000; 6000.00  N
REF:212 !

PARAMETER L(HCP_A3,NI,ZR:VA;0) 273.00 -63677; 6000.00  N
REF:207 !

PARAMETER L(HCP_A3,SI,TI:VA;1) 273.00 -234045.13+51.80942*T; 6000.00  N
REF:94 !

PARAMETER L(HCP_A3,TI,V:VA;0) 273.00 +20000; 6000.00  N
REF:92 !

PARAMETER L(HCP_A3,TI,W:VA;0) 273.00 +35774; 6000.00  N
REF:92 !

PARAMETER L(HCP_A3,AL,TI:B;0) 273.00 -43000; 6000.00  N
REF:160 !

PARAMETER L(HCP_A3,CO,CR:C;0) 273.00 -6436; 6000.00  N
REF:73 !

PARAMETER L(HCP_A3,CO,FE:C;0) 273.00 +8000; 6000.00  N
REF:79 !

PARAMETER L(HCP_A3,CO,NI:C;0) 273.00 +6000; 6000.00  N
REF:76 !

PARAMETER L(HCP_A3,CO,W:C;0) 273.00 +117000; 6000.00  N
REF:79 !

PARAMETER L(HCP_A3,CR,MN:C;0) 273.00 +60000; 6000.00  N
REF:141 !

PARAMETER L(HCP_A3,CR,MO:C;0) 273.00 -3905+18.5304*T; 6000.00  N
REF:61 !

PARAMETER L(HCP_A3,CR,V:C;0) 273.00 +17165-9.9072*T; 6000.00  N
REF:68 !

PARAMETER L(HCP_A3,FE,MN:C;0) 273.00 -2685-20*T; 6000.00  N
REF:15 !

PARAMETER L(HCP_A3,FE,MO:C;0) 273.00 +13030-33.8*T; 6000.00  N
REF:27 !

PARAMETER L(HCP_A3,FE,NI:C;0) 273.00 +49074-7.32*T; 6000.00  N
REF:20 !

PARAMETER L(HCP_A3,FE,NI:C;1) 273.00 -25800; 6000.00  N
REF:20 !

PARAMETER L(HCP_A3,FE,V:C;0) 273.00 -15291-4.138*T; 6000.00  N
REF:15 !

PARAMETER L(HCP_A3,FE,W:C;0) 273.00 -116755+100*T; 6000.00  N
REF:20 !

PARAMETER L(HCP_A3,MO,TI:C;0) 273.00 -3387.2; 6000.00  N
REF:125 !

PARAMETER L(HCP_A3,MO,V:C;0) 273.00 -43987.5+37.5*T; 6000.00  N
REF:34 !

PARAMETER L(HCP_A3,NB,TI:C;0) 273.00 -10739+13.0928*T; 6000.00  N
REF:16 !

PARAMETER L(HCP_A3,NB,W:C;0) 273.00 -18676+7.969*T; 6000.00  N
REF:19 !

PARAMETER L(HCP_A3,NB,W:C;1) 273.00 +9876; 6000.00  N
REF:19 !

PARAMETER L(HCP_A3,NI,W:C;0) 273.00 +2556+11.6*T; 6000.00  N
REF:20 !

PARAMETER L(HCP_A3,NI,W:C;1) 273.00 -52900; 6000.00  N
REF:20 !

PARAMETER L(HCP_A3,TI,W:C;0) 273.00 -17802; 6000.00  N
REF:139 !

PARAMETER L(HCP_A3,CR,FE:N;0) 273.00 +15000-20*T; 6000.00  N
REF:pov12 !

PARAMETER L(HCP_A3,CR,MN:N;0) 273.00 -43187+32.48*T; 6000.00  N
REF:22 !

PARAMETER L(HCP_A3,CR,MO:N;0) 273.00 -30000; 6000.00  N
REF:pov12 !

PARAMETER L(HCP_A3,CR,NB:N;0) 273.00 +100000; 6000.00  N
REF:pov12 !

PARAMETER L(HCP_A3,CR,NI:N;0) 273.00 +1443; 6000.00  N
REF:36 !

PARAMETER L(HCP_A3,CR,V:N;0) 273.00 -9200; 6000.00  N
REF:koze09 !

PARAMETER L(HCP_A3,NB,TI:N;0) 273.00 -8430+13.0928*T; 6000.00  N
REF:16 !

PARAMETER L(HCP_A3,TI:B,VA;0) 273.00 +9115; 6000.00  N
REF:117 !

PARAMETER L(HCP_A3,CR:C,VA;0) 273.00 +4165; 6000.00  N
REF:11 !

PARAMETER L(HCP_A3,FE:C,VA;0) 273.00 -17335; 6000.00  N
REF:11 !

PARAMETER L(HCP_A3,MN:C,VA;0) 273.00 +8552-9.367*T; 6000.00  N
REF:15 !

PARAMETER L(HCP_A3,MO:C,VA;0) 273.00 +4150; 6000.00  N
REF:27 !

PARAMETER L(HCP_A3,NB:C,VA;0) 273.00 +13544-4.66*T; 6000.00  N
REF:19 !

PARAMETER L(HCP_A3,V:C,VA;0) 273.00 +12430-3.986*T; 6000.00  N
REF:15 !

PARAMETER L(HCP_A3,W:C,VA;0) 273.00 +4165; 6000.00  N
REF:19 !

PARAMETER L(HCP_A3,ZR:C,VA;0) 273.00 +3206.881; 6000.00  N
REF:206 !

PARAMETER L(HCP_A3,FE,NB:C,VA;0) 273.00 -20000; 6000.00  N
REF:113 !

PARAMETER L(HCP_A3,CO:N,VA;0) 273.00 +5000-5*T; 6000.00  N
REF:135 !

PARAMETER L(HCP_A3,CR:N,VA;0) 273.00 +21120-10.61*T; 6000.00  N
REF:22 !

PARAMETER L(HCP_A3,CR:N,VA;1) 273.00 -6204; 6000.00  N
REF:22 !

PARAMETER L(HCP_A3,FE:N,VA;0) 273.00 +10345-19.71*T; 6000.00  N
REF:22 !

PARAMETER L(HCP_A3,FE:N,VA;1) 273.00 -11130+11.84*T; 6000.00  N
REF:22 !

PARAMETER L(HCP_A3,MN:N,VA;0) 273.00 -7194-5.2075*T; 6000.00  N
REF:22 !

PARAMETER L(HCP_A3,MN:N,VA;1) 273.00 -11810+6.9538*T; 6000.00  N
REF:22 !

PARAMETER L(HCP_A3,TI:N,VA;0) 273.00 -13501; 6000.00  N
REF:16 !

PARAMETER L(HCP_A3,V:N,VA;0) 273.00 -18400+4.84*T; 6000.00  N
REF:48 !

PARAMETER L(HCP_A3,V:N,VA;1) 273.00 -19700+2.13*T; 6000.00  N
REF:48 !

PARAMETER L(HCP_A3,HF:O,VA;0) 273.00 -31345; 6000.00  N
REF:195 !

PARAMETER L(HCP_A3,HF:O,VA;1) 273.00 -6272; 6000.00  N
REF:195 !

PARAMETER L(HCP_A3,NB:C,N;0) 273.00 -15000; 6000.00  N
REF:16 !

PARAMETER L(HCP_A3,TI:C,N;0) 273.00 -32725; 6000.00  N
REF:16 !

PARAMETER L(HCP_A3,CO,CR,NI:VA;0) 273.00 +10000; 6000.00  N
REF:pov11 !

PARAMETER L(HCP_A3,AL,NB,TI:VA;0) 273.00 -10*T; 6000.00  N
REF:92 !

PARAMETER L(HCP_A3,CO,CU,MN:VA;0) 273.00 +5000; 6000.00  N
REF:87 !

PARAMETER L(HCP_A3,CO,CU,MN:VA;1) 273.00 +5000; 6000.00  N
REF:87 !

PARAMETER L(HCP_A3,CO,CU,MN:VA;2) 273.00 +5000; 6000.00  N
REF:87 !

PARAMETER L(HCP_A3,CO,FE,MO:VA;0) 273.00 +18000; 6000.00  N
REF:pov09 !

PARAMETER L(HCP_A3,CO,FE,MO:VA;1) 273.00 +1e-8; 6000.00  N
REF:pov09 !

PARAMETER L(HCP_A3,CO,FE,MO:VA;2) 273.00 +20000; 6000.00  N
REF:pov09 !

PARAMETER L(HCP_A3,CR,FE,MO:C;0) 273.00 -57062; 6000.00  N
REF:61 !

PARAMETER L(HCP_A3,CR,FE,MN:N;0) 273.00 -180000; 6000.00  N
REF:pov12 !

PARAMETER L(HCP_A3,NB:C,N,VA;0) 273.00 -30000; 6000.00  N
REF:16 !

PARAMETER L(HCP_A3,TI:C,N,VA;0) 273.00 -15000; 6000.00  N
REF:16 !

PARAMETER TC(HCP_A3,CO:VA;0) 273.00 +1396; 6000.00  N
REF:73 !

PARAMETER BMAGN(HCP_A3,CO:VA;0) 273.00 +1.35; 6000.00  N
REF:73 !

PARAMETER TC(HCP_A3,CO,CR:VA;0) 273.00 -1795; 6000.00  N
REF:73 !

PARAMETER TC(HCP_A3,CO,FE:VA;0) 273.00 -253; 6000.00  N
REF:74 !

PARAMETER TC(HCP_A3,CO,FE:VA;1) 273.00 +1494; 6000.00  N
REF:74 !

PARAMETER BMAGN(HCP_A3,CO,FE:VA;0) 273.00 +5.41; 6000.00  N
REF:74 !

PARAMETER BMAGN(HCP_A3,CO,FE:VA;1) 273.00 -0.24; 6000.00  N
REF:74 !

PARAMETER TC(HCP_A3,CO,MN:VA;0) 273.00 -2685; 6000.00  N
REF:87 !

PARAMETER TC(HCP_A3,CO,MN:VA;1) 273.00 +3657; 6000.00  N
REF:87 !

PARAMETER BMAGN(HCP_A3,CO,MN:VA;0) 273.00 -1.07; 6000.00  N
REF:87 !

PARAMETER TC(HCP_A3,CO,MO:VA;0) 273.00 -1000; 6000.00  N
REF:77 !

PARAMETER BMAGN(HCP_A3,CO,MO:VA;0) 273.00 +1e-8; 6000.00  N
REF:77 !

PARAMETER TC(HCP_A3,CO,NI:VA;0) 273.00 +411; 6000.00  N
REF:79 !

PARAMETER TC(HCP_A3,CO,NI:VA;1) 273.00 -99; 6000.00  N
REF:79 !

PARAMETER BMAGN(HCP_A3,CO,NI:VA;0) 273.00 +1.046; 6000.00  N
REF:79 !

PARAMETER BMAGN(HCP_A3,CO,NI:VA;1) 273.00 +0.165; 6000.00  N
REF:79 !

PARAMETER G(HCP_A3,CO,TI:VA;0) 273.00 -65952+14.242*T; 6000.00  N 
REF:137 !

PARAMETER TC(HCP_A3,CO,W:VA;0) 273.00 -3379; 6000.00  N
REF:79 !

PARAMETER BMAGN(HCP_A3,CO,W:VA;0) 273.00 -3.268; 6000.00  N
REF:79 !

PARAMETER TC(HCP_A3,CR:VA;0) 273.00 -1109; 6000.00  N
REF:11 !

PARAMETER BMAGN(HCP_A3,CR:VA;0) 273.00 -2.46; 6000.00  N
REF:11 !

PARAMETER TC(HCP_A3,MN:VA;0) 273.00 -1620; 2000.00  N
REF:0 !

PARAMETER BMAGN(HCP_A3,MN:VA;0) 273.00 -1.86; 2000.00  N
REF:0 !

PARAMETER TC(HCP_A3,NI:VA;0) 273.00 +633; 6000.00  N
REF:0 !

PARAMETER BMAGN(HCP_A3,NI:VA;0) 273.00 +0.52; 6000.00  N  
REF:0 !

PARAMETER TC(HCP_A3,NI:C;0) 273.00 +633; 6000.00  N
REF:11 !

PARAMETER BMAGN(HCP_A3,NI:C;0) 273.00 +0.52; 6000.00  N
REF:11 !

 TYPE_DEFINITION } GES A_P_D ALPHA_MN MAGNETIC  -3.0    0.28 !

 PHASE ALPHA_MN %} 2 1 1 > 
Body-centered cubic Manganese modification. 
>> 0 !

    CONSTITUENT ALPHA_MN : AL,CO,CR,CU,FE,MN%,MO,NI,SI,V : C,N,VA% : !

PARAMETER G(ALPHA_MN,AL:VA;0) 273.00 +10083.00-4.813*T+GHSERAL#; 6000.00  N
REF:92 !

PARAMETER G(ALPHA_MN,CO:VA;0) 273.00 +10000+GHSERCO#; 6000.00  N
REF:pov15 !

PARAMETER G(ALPHA_MN,CR:VA;0) 273.00 +11087.0+2.7196*T+GHSERCR#; 6000.00  N
REF:92 !

PARAMETER G(ALPHA_MN,CU:VA;0) 273.00 +3556+GHSERCU#; 6000.00  N
REF:84 !

PARAMETER G(ALPHA_MN,FE:VA;0) 273.00 +4745+GHSERFE#; 6000.00  N
REF:92 !

PARAMETER G(ALPHA_MN,MN:VA;0) 273.00 +GHSERMN#; 6000.00  N
REF:0 !

PARAMETER G(ALPHA_MN,MO:VA;0) 273.00 +GHSERMO#+10000; 6000.00  N
REF:pov15 !

PARAMETER G(ALPHA_MN,NI:VA;0) 273.00 +GHSERNI#+3556; 6000.00  N 
REF:217 !

PARAMETER G(ALPHA_MN,SI:VA;0) 273.00 +50208.0-20.377*T+GHSERSI#; 6000.00  N
REF:92 !

PARAMETER G(ALPHA_MN,V:VA;0) 273.00 +9000+GHSERVV#; 6000.00  N
REF:15 !

PARAMETER G(ALPHA_MN,CR:C;0) 273.00 +5000+GHSERCR#+GHSERCC#; 6000.00  N
REF:58 !

PARAMETER G(ALPHA_MN,FE:C;0) 273.00 +80000+GHSERFE#+GHSERCC#; 6000.00  N
REF:15 !

PARAMETER G(ALPHA_MN,MN:C;0) 273.00 -10770+30*T+GHSERMN#
 +GHSERCC#; 6000.00  N
REF:15 !

PARAMETER G(ALPHA_MN,V:C;0) 273.00 +10000+GHSERVV#+GHSERCC#; 6000.00  N
REF:15 !

PARAMETER G(ALPHA_MN,CR:N;0) 273.00 -109574+142.16*T
   -8.5*T*LN(T)+GHSERCR#+GHSERNN#; 6000.00  N
REF:22 !

PARAMETER G(ALPHA_MN,FE:N;0) 273.00 -30766+375.42*T
   -37.6*T*LN(T)+GHSERFE#+GHSERNN#; 6000.00  N
REF:22 !

PARAMETER G(ALPHA_MN,MN:N;0) 273.00 -53114+299.266*T
   -50.216*T*LN(T)+358309*T**(-1); 6000.00  N
REF:22 !

PARAMETER TC(ALPHA_MN,MN:VA;0) 273.00 -285.00; 6000.00  N
REF:92 !

PARAMETER BMAGN(ALPHA_MN,MN:VA;0) 273.00 -0.66; 6000.00  N
REF:92 !

PARAMETER L(ALPHA_MN,AL,MN:VA;0) 273.00 -63000+21*T;  6000.00  N
REF:148 !

PARAMETER L(ALPHA_MN,CO,CU:VA;0) 273.00 +5000;  6000.00  N
REF:87 !

PARAMETER L(ALPHA_MN,CO,MN:VA;0) 273.00 -18335;  6000.00  N
REF:29 !

PARAMETER L(ALPHA_MN,CR,MN:VA;0) 273.00 -38349+22.6925*T; 6000.00  N
REF:22 !

PARAMETER L(ALPHA_MN,CU,FE:VA;0) 273.00 +60000; 6000.00  N
REF:87 !

PARAMETER L(ALPHA_MN,CU,MN:VA;0) 273.00 -1000+26*T; 6000.00  N
REF:87 !

PARAMETER L(ALPHA_MN,FE,MN:VA;0) 273.00 -10184; 6000.00  N
REF:15 !

PARAMETER L(ALPHA_MN,FE,SI:VA;0) 273.00 -153141+46.48*T; 6000.00  N
REF:53 !

PARAMETER L(ALPHA_MN,FE,SI:VA;1) 273.00 -92352; 6000.00  N
REF:53 !

PARAMETER L(ALPHA_MN,FE,SI:VA;2) 273.00 +62240; 6000.00  N
REF:53 !

PARAMETER L(ALPHA_MN,FE,V:VA;0) 273.00 -10000; 6000.00  N
REF:15 !

PARAMETER L(ALPHA_MN,MN,MO:VA;0) 273.00 +1500; 6000.00  N
REF:pov13 !

PARAMETER L(ALPHA_MN,MN,MO:VA;1) 273.00 -7000; 6000.00  N
REF:pov13 !

PARAMETER L(ALPHA_MN,MN,NI:VA;0) 273.00 +40445.791; 6000.00  N
REF:217 !

PARAMETER L(ALPHA_MN,MN,NI:VA;1) 273.00 -49308.67-21.047*T; 6000.00  N
REF:217 !

PARAMETER L(ALPHA_MN,MN,SI:VA;0) 273.00 -151042+26.778*T; 6000.00  N
REF:150 !

PARAMETER L(ALPHA_MN,MN,SI:VA;1) 273.00 -32217-8.368*T; 6000.00  N
REF:150 !

PARAMETER L(ALPHA_MN,MN,V:VA;0) 273.00 -22225; 6000.00  N
REF:15 !

PARAMETER L(ALPHA_MN,FE,MN,SI:VA;0) 273.00 -91507; 6000.00  N
REF:53 !

PARAMETER L(ALPHA_MN,CO,CU,MN:VA;0) 273.00 +1e-8; 6000.00  N
REF:87 !

PARAMETER L(ALPHA_MN,CU,FE,MN:VA;0) 273.00 +1e-8; 6000.00  N
REF:87 !

PARAMETER L(ALPHA_MN,CR,MN:C;0) 273.00 -38349+22.6925*T; 6000.00  N
REF:15 !

PARAMETER L(ALPHA_MN,FE,MN:C;0) 273.00 +34052-23.467*T; 6000.00  N
REF:15 !

PARAMETER L(ALPHA_MN,FE:C,VA;0) 273.00 -34671; 6000.00  N
REF:15 !

PARAMETER L(ALPHA_MN,MN,V:C;0) 273.00 -22225.2; 6000.00  N
REF:15 !

PARAMETER L(ALPHA_MN,MN:C,VA;0) 273.00 -43433; 6000.00  N
REF:15 !

PARAMETER L(ALPHA_MN,CR:N,VA;0) 273.00 +20000; 6000.00  N
REF:22 !

PARAMETER L(ALPHA_MN,FE:N,VA;0) 273.00 -26150; 6000.00  N
REF:22 !

PARAMETER L(ALPHA_MN,MN:N,VA;0) 273.00 -58869; 6000.00  N
REF:22 !

 PHASE BETA_MN % 2 1 1 > 
Simple cubic Manganese modification between 1000 K and 1370 K. 
>> 0 !

    CONSTITUENT BETA_MN : AL,CO,CR,CU,FE,MN%,MO,NI,SI,TI,V : C,N,VA% : !

PARAMETER G(BETA_MN,AL:VA;0) 273.00 +10920.44-4.8116*T+GHSERAL#; 6000.00  N
REF:92 !

PARAMETER G(BETA_MN,CO:VA;0) 273.00 +10000+GHSERCO#; 6000.00  N
REF:pov15 !

PARAMETER G(BETA_MN,CR:VA;0) 273.00 +15899.0+0.6276*T+GHSERCR#; 6000.00  N
REF:92 !

PARAMETER G(BETA_MN,CU:VA;0) 273.00 +2092+GHSERCU#; 6000.00  N
REF:84 !

PARAMETER G(BETA_MN,FE:VA;0) 273.00 +3745+GHSERFE#; 6000.00  N
REF:92 !

PARAMETER G(BETA_MN,MN:VA;0) 273.00 +2314.88+5.936*T-1.4203*T*LN(T)
   +1.51409E-03*T**2+442.0*T**(-1)+GHSERMN#; 1519.00  Y
   +442.65-0.9715*T+2.3107229E+30*T**(-9)+GHSERMN#; 6000.00  N
REF:0 !

PARAMETER G(BETA_MN,MO:VA;0) 273.00 +GHSERMO#+10000; 6000.00  N
REF:pov15 !

PARAMETER G(BETA_MN,NI:VA;0) 273.00 +GHSERNI#+2092; 6000.00  N 
REF:217 !

PARAMETER G(BETA_MN,SI:VA;0) 273.00 +47279.0-20.377*T+GHSERSI#; 6000.00  N 
REF:92 !

PARAMETER G(BETA_MN,TI:VA;0) 273.00 +10000+GHSERTI#; 6000.00  N
REF:pov15 !

PARAMETER G(BETA_MN,V:VA;0) 273.00 +10000+GHSERVV#; 6000.00  N 
REF:15 !

PARAMETER G(BETA_MN,CR:C;0) 273.00 +5000+GHSERCR#+GHSERCC#; 6000.00  N
REF:15 !

PARAMETER G(BETA_MN,FE:C;0) 273.00 +90000+GHSERFE#+GHSERCC#; 6000.00  N
REF:15 !

PARAMETER G(BETA_MN,MN:C;0) 273.00 +5000+30*T+GHSERMN#+GHSERCC#; 6000.00  N
REF:15 !

PARAMETER G(BETA_MN,V:C;0) 273.00 +10000+30*T+GHSERVV#+GHSERCC#; 6000.00  N
REF:15 !

PARAMETER G(BETA_MN,CR:N;0) 273.00 -105903+142.16*T-8.5*T*LN(T)
   +GHSERCR#+GHSERNN#; 6000.00  N
REF:22 !

PARAMETER G(BETA_MN,FE:N;0) 273.00 -32216+375.42*T-37.6*T*LN(T)
   +GHSERFE#+GHSERNN#; 6000.00  N
REF:22 !

PARAMETER G(BETA_MN,MN:N;0) 273.00 -67484+299.266*T-50.216*T*LN(T)
   +358309*T**(-1); 6000.00  N
REF:22 !

PARAMETER L(BETA_MN,AL,FE:VA;0) 273.00 -114000+20*T; 6000.00  N
REF:92 !

PARAMETER L(BETA_MN,AL,MN:VA;0) 273.00 -118512.3+52.73979*T; 6000.00  N
REF:148 !

PARAMETER L(BETA_MN,AL,MN:VA;1) 273.00 -3174.9; 6000.00  N
REF:148 !

PARAMETER L(BETA_MN,CO,CU:VA;0) 273.00 +30000; 6000.00  N
REF:87 !

PARAMETER L(BETA_MN,CO,MN:VA;0) 273.00 -26772-2.39*T; 6000.00  N
REF:29 !

PARAMETER L(BETA_MN,CO,MN:VA;1) 273.00 -3243; 6000.00  N
REF:29 !

PARAMETER L(BETA_MN,CR,MN:VA;0) 273.00 -31260+16.4919*T; 6000.00  N
REF:92 !

PARAMETER L(BETA_MN,CU,FE:VA;0) 273.00 +80000+20*T; 6000.00  N
REF:87 !

PARAMETER L(BETA_MN,CU,MN:VA;0) 273.00 +53000-10*T; 6000.00  N
REF:87 !

PARAMETER L(BETA_MN,CU,MN:VA;1) 273.00 +13519.89; 6000.00  N
REF:87 !

PARAMETER L(BETA_MN,FE,MN:VA;0) 273.00 -11518+2.819*T; 6000.00  N
REF:15 !

PARAMETER L(BETA_MN,FE,SI:VA;0) 273.00 -153141+46.48*T; 6000.00  N
REF:53 !

PARAMETER L(BETA_MN,FE,SI:VA;1) 273.00 -92352; 6000.00  N
REF:53 !

PARAMETER L(BETA_MN,FE,SI:VA;2) 273.00 +62240; 6000.00  N
REF:53 !

PARAMETER L(BETA_MN,FE,V:VA;0) 273.00 -10000; 6000.00  N
REF:15 !

PARAMETER L(BETA_MN,MN,MO:VA;0) 273.00 +6000; 6000.00  N
REF:pov13 !

PARAMETER L(BETA_MN,MN,NI:VA;0) 273.00 -6589.18153-20.215*T; 6000.00  N
REF:217 !

PARAMETER L(BETA_MN,MN,NI:VA;1) 273.00 +1e-8; 6000.00  N
REF:217 !

PARAMETER L(BETA_MN,MN,TI:VA;0) 273.00 -34000+20*T; 6000.00  N
REF:29 !

PARAMETER L(BETA_MN,MN,SI:VA;0) 273.00 -157737+26.778*T; 6000.00  N 
REF:150 !

PARAMETER L(BETA_MN,MN,SI:VA;1) 273.00 -41003+21.338*T; 6000.00  N
REF:150 !

PARAMETER L(BETA_MN,MN,SI:VA;2) 273.00 +5.021*T; 6000.00  N
REF:150 !

PARAMETER L(BETA_MN,MN,V:VA;0) 273.00 -17724; 6000.00  N
REF:15 !

PARAMETER L(BETA_MN,CO,CU,MN:VA;0) 273.00 -3000; 6000.00  N
REF:87 !

PARAMETER L(BETA_MN,CO,CU,MN:VA;1) 273.00 -3000; 6000.00  N
REF:87 !

PARAMETER L(BETA_MN,CO,CU,MN:VA;2) 273.00 -5000; 6000.00  N
REF:87 !

PARAMETER L(BETA_MN,CU,FE,MN:VA;0) 273.00 +1e-8; 6000.00  N
REF:87 !

PARAMETER L(BETA_MN,FE,MN,SI:VA;0) 273.00 -91507; 6000.00  N
REF:53 !

PARAMETER L(BETA_MN,CR,MN:C;0) 273.00 -31260+16.4919*T; 6000.00  N
REF:58 !

PARAMETER L(BETA_MN,FE,MN:C;0) 273.00 +34052-23.467*T; 6000.00  N
REF:15 !

PARAMETER L(BETA_MN,FE:C,VA;0) 273.00 -34671; 6000.00  N
REF:15 !

PARAMETER L(BETA_MN,MN,V:C;0) 273.00 -17724; 6000.00  N
REF:15 !

PARAMETER L(BETA_MN,MN:C,VA;0) 273.00 -43433; 6000.00  N
REF:15 !

PARAMETER L(BETA_MN,CR:N,VA;0) 273.00 +20000; 6000.00  N
REF:22 !

PARAMETER L(BETA_MN,FE:N,VA;0) 273.00 -26150; 6000.00  N
REF:22 !

PARAMETER L(BETA_MN,MN:N,VA;0) 273.00 -58869; 6000.00  N
REF:22 !

 PHASE BETA_RHOMBO_B % 1   1 > 
Rhombohedral Boron. 
>> 0 !

    CONSTITUENT BETA_RHOMBO_B  : B%,NB,SI,TI : !

PARAMETER G(BETA_RHOMBO_B,B;0) 273.00 +GHSERBB#; 6000.00  N
REF:0 !

PARAMETER G(BETA_RHOMBO_B,NB;0) 273.00 +10000+GHSERNB#; 6000.00  N 
REF:117 !

PARAMETER G(BETA_RHOMBO_B,SI;0) 273.00 +GHSERSI#+50000; 6000.00  N
REF:190 !

PARAMETER G(BETA_RHOMBO_B,TI;0) 273.00 +GHSERTI#+10000; 6000.00  N
REF:117 !

PARAMETER L(BETA_RHOMBO_B,B,NB;0) 273.00 -150535; 6000.00  N
REF:117 !

 PHASE DIAMOND_A4 % 1   1 > >> 0 !

    CONSTITUENT DIAMOND_A4  : AL,B,C,SI%,TI : !

PARAMETER G(DIAMOND_A4,AL;0) 273.00 +10000+15*T+GHSERAL#; 6000.00  N
REF:pov14 !

PARAMETER G(DIAMOND_A4,B;0) 273.00 +5000+GHSERBB#; 6000.00  N
REF:190 !

PARAMETER G(DIAMOND_A4,C;0) 273.00 -1.63594410E+04+1.7561E+02*T
   -2.431E+01*T*LN(T)-4.723E-04*T**2+2.698E+06*T**(-1)
   -2.61E+08*T**(-2)+1.1100000E+10*T**(-3); 6000.00  N
REF:92 !

PARAMETER G(DIAMOND_A4,SI;0) 273.00 +GHSERSI#; 6000.00  N
REF:92 !

PARAMETER G(DIAMOND_A4,TI;0) 273.00 +25000+GHSERTI#; 6000.00  N
REF:92 !

PARAMETER L(DIAMOND_A4,AL,C;0) 273.00 +80*T; 6000.00  N
REF:92 !

PARAMETER L(DIAMOND_A4,AL,SI;0) 273.00 +113246.16-47.55509*T; 6000.00  N
REF:92 !

PARAMETER L(DIAMOND_A4,B,C;0) 273.00 +1E-7; 6000.00  N
REF:92 !

PARAMETER L(DIAMOND_A4,B,SI;0) 273.00 -5144.67; 6000.00  N
REF:190 !

PARAMETER L(DIAMOND_A4,B,TI;0) 273.00 +50000; 6000.00  N
REF:92 !

PARAMETER L(DIAMOND_A4,C,SI;0) 273.00 +93386.78; 6000.00  N
REF:92 !

PARAMETER L(DIAMOND_A4,SI,TI;0) 273.00 +80*T; 6000.00  N
REF:92 !

 PHASE GRAPHITE  %  1  1 > 
Stable hexagonal Carbon phase. 
>> 1 !

    CONSTITUENT GRAPHITE  : B,C% : !

PARAMETER G(GRAPHITE,C;0) 273.00 +GHSERCC#; 6000.00  N
REF:0 !

PARAMETER G(GRAPHITE,B;0) 273.00 +10000-2*T+GHSERBB#; 6000.00  N
REF:92 !

PARAMETER L(GRAPHITE,B,C;0) 273.00 +34385.95+8.6792*T; 6000.00  N
REF:92 !

 PHASE BCC_B2 %  3 0.5 0.5   3 >
Bcc_base ordered NiTi Matrix phase in shape memory alloys. 
2 substitutional sublattices split model used. 
>> 3 !

    CONSTITUENT BCC_B2  : FE,NI%,SI,TI : FE,NI,SI,TI% : VA : !

PARAMETER G(BCC_B2,NI:NI:VA;0) 273.00 +1E-8; 6000.00  N
REF:91 !

PARAMETER G(BCC_B2,NI:FE:VA;0) 273.00 +1e-8; 6000.00  N
REF:152 !

PARAMETER G(BCC_B2,FE:NI:VA;0) 273.00 +1e-8; 6000.00  N
REF:152 !

PARAMETER G(BCC_B2,SI:FE:VA;0) 273.00 -2*FESIW1#; 6000.00  N
REF:24 !

PARAMETER G(BCC_B2,FE:SI:VA;0) 273.00 -2*FESIW1#; 6000.00  N
REF:24 !

PARAMETER G(BCC_B2,FE:TI:VA;0) 273.00 +76218-46.685*T
   +8.663*T*LN(T)-0.007151*T**2+1.121169E-6*T**3; 6000.00  N
REF:152 !

PARAMETER G(BCC_B2,TI:FE:VA;0) 273.00 +76218-46.685*T
   +8.663*T*LN(T)-0.007151*T**2+1.121169E-6*T**3; 6000.00  N
REF:152 !

PARAMETER G(BCC_B2,NI:TI:VA;0) 273.00 -33000+5*T; 6000.00  N
REF:pov15 !

PARAMETER G(BCC_B2,TI:NI:VA;0) 273.00 -33000+5*T; 6000.00  N
REF:pov15 !

PARAMETER TC(BCC_B2,FE:TI:VA;0) 273.00 -1325; 6000.00  N
REF:152 !

PARAMETER TC(BCC_B2,TI:FE:VA;0) 273.00 -1325; 6000.00  N
REF:152 !

PARAMETER G(BCC_B2,FE,TI:FE:VA;0) 273.00 -10971; 6000.00  N
REF:152 !

PARAMETER G(BCC_B2,FE:FE,TI:VA;0) 273.00 -10971; 6000.00  N
REF:152 !

PARAMETER G(BCC_B2,FE,TI:FE:VA;1) 273.00 -13764; 6000.00  N
REF:152 !

PARAMETER G(BCC_B2,FE:FE,TI:VA;1) 273.00 -13764; 6000.00  N
REF:152 !

PARAMETER G(BCC_B2,TI:FE,TI:VA;0) 273.00 -6097; 6000.00  N
REF:152 !

PARAMETER G(BCC_B2,FE,TI:TI:VA;0) 273.00 -6097; 6000.00  N
REF:152 !

PARAMETER G(BCC_B2,TI:FE,TI:VA;1) 273.00 +12256; 6000.00  N
REF:152 !

PARAMETER G(BCC_B2,FE,TI:TI:VA;1) 273.00 +12256; 6000.00  N
REF:152 !

PARAMETER G(BCC_B2,TI:NI,TI:VA;0) 273.00 +58000
   -25*T; 6000.00  N
REF:pov15 !

PARAMETER G(BCC_B2,NI,TI:TI:VA;0) 273.00 +58000
   -25*T; 6000.00  N
REF:pov15 !

PARAMETER G(BCC_B2,NI:NI,TI:VA;0) 273.00 -58000
   +25*T; 6000.00  N
REF:pov15 !

PARAMETER G(BCC_B2,NI,TI:NI:VA;0) 273.00 -58000
   +25*T; 6000.00  N
REF:pov15 !

PARAMETER G(BCC_B2,NI:NI,TI:VA;1) 273.00 0; 6000.00  N
REF:pov15 !

PARAMETER G(BCC_B2,NI,TI:NI:VA;1) 273.00 0; 6000.00  N
REF:pov15 !

PARAMETER G(BCC_B2,NI:NI,TI:VA;2) 273.00 +10000
   +4*T; 6000.00  N
REF:pov15 !

PARAMETER G(BCC_B2,NI,TI:NI:VA;2) 273.00 +10000
   +4*T; 6000.00  N
REF:pov15 !

PARAMETER G(BCC_B2,TI:FE,NI:VA;0) 273.00 +11774; 6000.00  N
REF:152 !

PARAMETER G(BCC_B2,FE,NI:TI:VA;0) 273.00 +11774; 6000.00  N
REF:152 !

 PHASE CHI_A12 %  4 24   10   24   2 > 
Alpha-Mn structure closely related to topologically close-packed sigma, 
Mu, and R-Phase. Unit cell contains 58 atoms plus interstitials (carbon).  
>> 1 !

   CONSTITUENT CHI_A12 : CO,FE : CO,CR,MO%,W : CO,CR%,FE,MO,NI,
   W : C,VA% : !

PARAMETER G(CHI_A12,CO:CO:CO:VA;0) 273.00 +24*GCOFCC#+10*GCOBCC#
 +24*GCOFCC#
   +150000; 6000.00  N
REF:pov15 !

PARAMETER G(CHI_A12,CO:W:CO:VA;0) 273.00 +24*GWFCC#+10*GCOBCC#
 +24*GCOFCC#-675000; 6000.00  N
REF:pov15 !

PARAMETER G(CHI_A12,CO:W:W:VA;0) 273.00 +24*GWFCC#+10*GHSERWW#
 +24*GCOFCC#; 6000.00  N
REF:pov15 !

PARAMETER G(CHI_A12,CO:CO:W:VA;0) 273.00 +24*GWFCC#+10*GCOBCC#
 +24*GCOFCC#; 6000.00  N
REF:pov15 !

PARAMETER G(CHI_A12,FE:CR:CR:VA;0) 273.00 +24*GFEFCC#+10*GHSERCR#
 +24*GCRFCC#
   +18300-100*T; 6000.00  N
REF:111 !

PARAMETER G(CHI_A12,FE:CR:FE:VA;0) 273.00 +48*GFEFCC#+10*GHSERCR#
   +57300-100*T; 6000.00  N
REF:111 !

PARAMETER G(CHI_A12,FE:CR:MO:VA;0) 273.00 +24*GFEFCC#+10*GHSERCR#
 +24*GMOFCC#
   +100000; 6000.00  N
REF:111 !

PARAMETER G(CHI_A12,FE:CR:W:VA;0) 273.00 +24*GFEFCC#+10*GHSERCR#+24*GWFCC#
   +10000; 6000.00  N
REF:126 !

PARAMETER G(CHI_A12,FE:MO:CR:VA;0) 273.00 +24*GFEFCC#+10*GHSERMO#
 +24*GCRFCC#
   +5000-365*T; 6000.00  N
REF:pov13 !

PARAMETER G(CHI_A12,FE:MO:FE:VA;0) 273.00 +48*GFEFCC#+10*GHSERMO#
   +305210-270*T; 6000.00  N
REF:111 !

PARAMETER G(CHI_A12,FE:MO:MO:VA;0) 273.00 +24*GFEFCC#+10*GHSERMO#
 +24*GMOFCC#
   +97300-100*T; 6000.00  N 
REF:111 !

PARAMETER G(CHI_A12,FE:MO:W:VA;0) 273.00 +24*GFEFCC#+10*GHSERMO#+24*GWFCC#
   +35300; 6000.00  N
REF:127 !

PARAMETER G(CHI_A12,FE:CR:NI:VA;0) 273.00 +24*GFEFCC#+10*GHSERCR#
   +24*GHSERNI#+100000-350*T; 6000.00  N
REF:pov13 !

PARAMETER G(CHI_A12,FE:MO:NI:VA;0) 273.00 +24*GFEFCC#+10*GHSERMO#
   +24*GHSERNI#-200000-300*T; 6000.00  N
REF:pov13 !

PARAMETER G(CHI_A12,FE:W:CR:VA;0) 273.00 +24*GFEFCC#+10*GHSERWW#+24*GCRFCC#
   -56630-250*T; 6000.00  N
REF:126 !

PARAMETER G(CHI_A12,FE:W:FE:VA;0) 273.00 +24*GFEFCC#+10*GHSERWW#+24*GFEFCC#
   -11370+50*T; 6000.00  N
REF:126 !

PARAMETER G(CHI_A12,FE:W:MO:VA;0) 273.00 +24*GFEFCC#+10*GHSERWW#+24*GMOFCC#
   +97300-100*T; 6000.00  N
REF:127 !

PARAMETER G(CHI_A12,FE:W:NI:VA;0) 273.00 +24*GFEFCC#+10*GHSERWW#
   +24*GHSERNI#; 6000.00  N
REF:pov12 !

PARAMETER G(CHI_A12,FE:W:W:VA;0) 273.00 +24*GFEFCC#+10*GHSERWW#+24*GWFCC#
   +35300; 6000.00  N
REF:126 !

PARAMETER G(CHI_A12,FE:CR:CR:C;0) 273.00 +24*GFEFCC#+10*GHSERCR#+24*GCRFCC#
   +2*GHSERCC#-150000; 6000.00  N
REF:pov13 !

PARAMETER G(CHI_A12,FE:CR:FE:C;0) 273.00 +48*GFEFCC#+10*GHSERCR#
   +2*GHSERCC#-150000; 6000.00  N
REF:pov13 !

PARAMETER G(CHI_A12,FE:CR:W:C;0) 273.00 +24*GFEFCC#+10*GHSERCR#+24*GWFCC#
   +2*GHSERCC#; 6000.00  N
REF:pov13 !

PARAMETER G(CHI_A12,FE:MO:FE:C;0) 273.00 +48*GFEFCC#+10*GHSERMO#
   +2*GHSERCC#-200000; 6000.00  N
REF:pov13 !

PARAMETER G(CHI_A12,FE:MO:MO:C;0) 273.00 +24*GFEFCC#+10*GHSERMO#+24*GMOFCC#
   +2*GHSERCC#-200000; 6000.00  N
REF:pov13 !

PARAMETER G(CHI_A12,FE:CR:MO:C;0) 273.00 +24*GFEFCC#+10*GHSERCR#+24*GMOFCC#
   +2*GHSERCC#; 6000.00  N
REF:pov13 !

PARAMETER G(CHI_A12,FE:MO:CR:C;0) 273.00 +24*GFEFCC#+10*GHSERMO#+24*GCRFCC#
   +2*GHSERCC#-300000; 6000.00  N
REF:pov13 !

PARAMETER G(CHI_A12,FE:CR:NI:C;0) 273.00 +24*GFEFCC#+10*GHSERCR#
   +24*GHSERNI#+2*GHSERCC#; 6000.00  N
REF:pov13 !

PARAMETER G(CHI_A12,FE:MO:NI:C;0) 273.00 +24*GFEFCC#+10*GHSERMO#
   +24*GHSERNI#+2*GHSERCC#; 6000.00  N
REF:pov13 !

PARAMETER G(CHI_A12,FE:MO:W:C;0) 273.00 +24*GFEFCC#+10*GHSERMO#+24*GWFCC#
   +2*GHSERCC#; 6000.00  N
REF:pov13 !

PARAMETER G(CHI_A12,FE:W:CR:C;0) 273.00 +24*GFEFCC#+10*GHSERWW#+24*GCRFCC#
   +2*GHSERCC#; 6000.00  N
REF:pov13 !

PARAMETER G(CHI_A12,FE:W:FE:C;0) 273.00 +24*GFEFCC#+10*GHSERWW#+24*GFEFCC#
   +2*GHSERCC#; 6000.00  N
REF:pov13 !

PARAMETER G(CHI_A12,FE:W:MO:C;0) 273.00 +24*GFEFCC#+10*GHSERWW#+24*GMOFCC#
   +2*GHSERCC#; 6000.00  N
REF:pov13 !

PARAMETER G(CHI_A12,FE:W:NI:C;0) 273.00 +24*GFEFCC#+10*GHSERWW#
   +2*GHSERCC#; 6000.00  N
REF:pov13 !

PARAMETER G(CHI_A12,FE:W:W:C;0) 273.00 +24*GFEFCC#+10*GHSERWW#+24*GWFCC#
   +2*GHSERCC#; 6000.00  N
REF:pov13 !

PARAMETER L(CHI_A12,FE:CR:FE,MO:C;0) 273.00 +1e-8; 6000.00  N
REF:pov13 !

PARAMETER L(CHI_A12,FE:CR:CR,FE:C;0) 273.00 +1e-8; 6000.00  N
REF:pov13 !
