Repository: deepmodeling/jax-fem

# CALPHAD source and trial — decision D-08 (approved 2026-07-29)

Replaces the "Thermo-Calc TCNI + Scheil" candidate in the E-table with a fully
reproducible open-source route: **pycalphad 0.11.2 + scheil 0.3.0 + MatCalc
open Ni database mc_ni_v2.036**.

## Source

| File | What it is |
|---|---|
| `mc_ni_v2036.tdb` | Original download, byte-identical to matcalc.at. sha256 `84ba8131…f305313ab` |
| `mc_ni_v2036_pycalphad.tdb` | Derived: pycalphad-compatible copy produced by `filter_tdb.py` |
| `filter_tdb.py` | The adaptation script (run on a Latin-1→UTF-8 transcoded copy) |
| `trial.py` / `post.py` | Trial computation and post-processing |

File: cases/AM-Benchmark/references/calphad/mc_ni_v2036_pycalphad.tdb (part 5 of 8)
	
PARAMETER L(CHI_A12,FE:CR:CR,MO:C;0) 273.00 +1e-8; 6000.00  N
REF:pov13 !

PARAMETER L(CHI_A12,FE:MO:CR,FE:C;0) 273.00 -300000; 6000.00  N
REF:pov13 !

PARAMETER L(CHI_A12,FE:MO:CR,FE:C;1) 273.00 +1e-8; 6000.00  N
REF:pov13 !

PARAMETER L(CHI_A12,FE:MO:CR,FE:C;2) 273.00 +1e-8; 6000.00  N
REF:pov13 !

PARAMETER L(CHI_A12,FE:MO:CR,FE:C;3) 273.00 +1e-8; 6000.00  N
REF:pov13 !

PARAMETER L(CHI_A12,FE:MO:CR,MO:C;0) 273.00 +1e-8; 6000.00  N
REF:pov13 !

 PHASE CO3MO %  2 3   1 > >> 0 !

    CONSTITUENT CO3MO : CO : MO : !

PARAMETER G(CO3MO,CO:MO;0) 273.00 -47009.6+20.816*T+3*GHSERCO#
 +GHSERMO#; 6000.00  N
REF:77 !

 PHASE CO3V %  2 3   1 > >> 0 !

    CONSTITUENT CO3V : CO : V : !

PARAMETER G(CO3V,CO:V;0) 273.00 -58957.034+14.368*T+3*GHSERCO#
 +GHSERVV#; 6000.00  N
REF:134 !

 PHASE COV3 %  2 1   3 > >> 0 !

    CONSTITUENT COV3  : CO : V : !

PARAMETER G(COV3,CO:V;0) 273.00 -33074.458+3*GHSERVV#+GHSERCO#; 6000.00  N
REF:134 !

 PHASE CR3MN5 % 2 3 5 > 
Also called "alpha prime Phase" 
>> 0 !

    CONSTITUENT CR3MN5  : CR : MN : !

PARAMETER G(CR3MN5,CR:MN;0) 273.00 +3*GHSERCR#+5*GHSERMN#-72550
 +21.1732*T; 6000.00  N
REF:15 !

 PHASE DELTA % 2 1 3 > Orthorhombic Ni3Nb-base, D0a structure >> 5 !

    CONSTITUENT DELTA : AL,CO,CR,FE,MO,NB,NI,TI : AL,CO,CR,FE,MO,
    NB,NI,TI : !

PARAMETER G(DELTA,AL:AL;0) 273.00 +4*GHSERAL#+20000; 6000.00  N
REF:157 !

PARAMETER G(DELTA,AL:CO;0) 273.00 +GHSERAL#+3*GHSERCO#+50000; 6000.00  N
REF:pov10 !

PARAMETER G(DELTA,AL:CR;0) 273.00 +GHSERAL#+3*GHSERCR#+50000; 6000.00  N
REF:pov10 !

PARAMETER G(DELTA,AL:FE;0) 273.00 +GHSERAL#+3*GHSERFE#+50000; 6000.00  N
REF:pov10 !

PARAMETER G(DELTA,AL:MO;0) 273.00 +GHSERAL#+3*GHSERMO#+50000; 6000.00  N
REF:pov10 !

PARAMETER G(DELTA,AL:NB;0) 273.00 +GHSERAL#+3*GHSERNB#-76545.2; 6000.00  N
REF:157 !

PARAMETER G(DELTA,AL:NI;0) 273.00 +GHSERAL#+3*GHSERNI#-126460; 6000.00  N
REF:165 !

PARAMETER G(DELTA,AL:TI;0) 273.00 +3*GTIBCC#+GHSERAL#-72000; 6000.00  N
REF:157 !

PARAMETER G(DELTA,CO:AL;0) 273.00 +GHSERCO#+3*GHSERAL#+50000; 6000.00  N
REF:pov10 !

PARAMETER G(DELTA,CO:CO;0) 273.00 +4*GHSERCO#+50000; 6000.00  N
REF:pov10 !

PARAMETER G(DELTA,CO:CR;0) 273.00 +GHSERCO#+3*GHSERCR#+50000; 6000.00  N
REF:pov10 !

PARAMETER G(DELTA,CO:FE;0) 273.00 +GHSERCO#+3*GHSERFE#+50000; 6000.00  N
REF:pov10 !

PARAMETER G(DELTA,CO:MO;0) 273.00 +GHSERCO#+3*GHSERMO#+50000; 6000.00  N
REF:pov10 !

PARAMETER G(DELTA,CO:NB;0) 273.00 +GHSERCO#+3*GHSERNB#+50000; 6000.00  N
REF:pov10 !

PARAMETER G(DELTA,CO:NI;0) 273.00 +GHSERCO#+3*GHSERNI#+50000; 6000.00  N
REF:pov10 !

PARAMETER G(DELTA,CO:TI;0) 273.00 +GHSERCO#+3*GHSERTI#+50000; 6000.00  N
REF:pov10 !

PARAMETER G(DELTA,CR:AL;0) 273.00 +GHSERCR#+3*GHSERAL#+50000; 6000.00  N
REF:pov10 !

PARAMETER G(DELTA,CR:CO;0) 273.00 +GHSERCR#+3*GHSERCO#+50000; 6000.00  N
REF:pov10 !

PARAMETER G(DELTA,CR:CR;0) 273.00 +4*GHSERCR#+50000; 6000.00  N
REF:pov10 !

PARAMETER G(DELTA,CR:FE;0) 273.00 +GHSERCR#+3*GHSERFE#+50000; 6000.00  N
REF:pov10 !

PARAMETER G(DELTA,CR:MO;0) 273.00 +GHSERCR#+3*GHSERMO#+50000; 6000.00  N
REF:pov10 !

PARAMETER G(DELTA,CR:NB;0) 273.00 +GHSERCR#+3*GHSERNB#+50000; 6000.00  N
REF:pov10 !

PARAMETER G(DELTA,CR:NI;0) 273.00 +GHSERCR#+3*GHSERNI#-5000
 +7.5*T; 6000.00  N
REF:pov14 !

PARAMETER G(DELTA,CR:TI;0) 273.00 +GHSERCR#+3*GHSERTI#+50000; 6000.00  N
REF:pov10 !

PARAMETER G(DELTA,FE:AL;0) 273.00 +GHSERFE#+3*GHSERAL#+50000; 6000.00  N
REF:pov10 !

PARAMETER G(DELTA,FE:CO;0) 273.00 +GHSERFE#+3*GHSERCO#+50000; 6000.00  N
REF:pov10 !

PARAMETER G(DELTA,FE:CR;0) 273.00 +GHSERFE#+3*GHSERCR#+50000; 6000.00  N
REF:pov10 !

PARAMETER G(DELTA,FE:FE;0) 273.00 +4*GHSERFE#+20000; 6000.00  N
REF:153 !

PARAMETER G(DELTA,FE:MO;0) 273.00 +GHSERFE#+3*GHSERMO#+50000; 6000.00  N
REF:pov10 !

PARAMETER G(DELTA,FE:NB;0) 273.00 +GHSERFE#+3*GHSERNB#+48500
 -25*T; 6000.00  N
REF:153 !

PARAMETER G(DELTA,FE:NI;0) 273.00 +GHSERFE#+3*GHSERNI#+20000; 6000.00  N
REF:153 !

PARAMETER G(DELTA,FE:TI;0) 273.00 +GHSERFE#+3*GHSERTI#+50000; 6000.00  N
REF:pov10 !

PARAMETER G(DELTA,MO:AL;0) 273.00 +GHSERMO#+3*GHSERAL#+50000; 6000.00  N
REF:pov10 !

PARAMETER G(DELTA,MO:CO;0) 273.00 +GHSERMO#+3*GHSERCO#+50000; 6000.00  N
REF:pov10 !

PARAMETER G(DELTA,MO:CR;0) 273.00 +GHSERMO#+3*GHSERCR#+50000; 6000.00  N
REF:pov10 !

PARAMETER G(DELTA,MO:FE;0) 273.00 +GHSERMO#+3*GHSERFE#+50000; 6000.00  N
REF:pov10 !

PARAMETER G(DELTA,MO:MO;0) 273.00 +4*GHSERMO#+170600; 6000.00  N
REF:155 !

PARAMETER G(DELTA,MO:NB;0) 273.00 +GHSERMO#+3*GHSERNB#+50000; 6000.00  N
REF:pov10 !

PARAMETER G(DELTA,MO:NI;0) 273.00 +GHSERMO#+3*GHSERNI#
   -40527.6+232.527*T-29.46452*T*ln(T); 6000.00  N
REF:155 !

PARAMETER G(DELTA,MO:TI;0) 273.00 +GHSERMO#+3*GHSERTI#+50000; 6000.00  N
REF:pov10 !

PARAMETER G(DELTA,NB:AL;0) 273.00 +3*GHSERAL#+GHSERNB#+20000; 6000.00  N
REF:157 !

PARAMETER G(DELTA,NB:CO;0) 273.00 +3*GHSERCO#+GHSERNB#+50000; 6000.00  N
REF:pov10 !

PARAMETER G(DELTA,NB:CR;0) 273.00 +3*GHSERCR#+GHSERNB#+10000
 +25*T; 6000.00  N
REF:pov14 !

PARAMETER G(DELTA,NB:FE;0) 273.00 +3*GHSERFE#+GHSERNB#-8500
 +25*T; 6000.00  N
REF:153 !

PARAMETER G(DELTA,NB:MO;0) 273.00 +GHSERNB#+3*GHSERMO#+20000; 6000.00  N
REF:pov10 !

PARAMETER G(DELTA,NB:NB;0) 273.00 +4*GHSERNB#+20000; 6000.00  N
REF:153 !

PARAMETER G(DELTA,NB:NI;0) 273.00 +GHSERNB#+3*GHSERNI#-139000
 +18.5*T; 6000.00  N
REF:pov10 !

PARAMETER G(DELTA,NB:TI;0) 273.00 +3*GTIBCC#+GHSERNB#+40000; 6000.00  N
REF:157 !

PARAMETER G(DELTA,NI:AL;0) 273.00 +3*GHSERAL#+GHSERNI#+50000; 6000.00  N
REF:pov10 !

PARAMETER G(DELTA,NI:CO;0) 273.00 +3*GHSERCO#+GHSERNI#-10000
 +20*T; 6000.00  N
REF:162 !

PARAMETER G(DELTA,NI:CR;0) 273.00 +3*GHSERCR#+GHSERNI#+32000; 6000.00  N
REF:156 !

PARAMETER G(DELTA,NI:FE;0) 273.00 +3*GHSERFE#+GHSERNI#+20000; 6000.00  N
REF:153 !

PARAMETER G(DELTA,NI:MO;0) 273.00 +3*GHSERMO#+GHSERNI#+68240; 6000.00  N
REF:155 !

PARAMETER G(DELTA,NI:NB;0) 273.00 +GHSERNI#+3*GHSERNB#+181202.3
 -19.33288*T; 6000.00  N
REF:153 !

PARAMETER G(DELTA,NI:NI;0) 273.00 +4*GHSERNI#+20000; 6000.00  N
REF:153 !

PARAMETER G(DELTA,NI:TI;0) 273.00 +3*GTIBCC#+GHSERNI#; 6000.00  N
REF:pov14 !

PARAMETER G(DELTA,TI:AL;0) 273.00 +GTIBCC#+3*GHSERAL#; 6000.00  N
REF:157 !

PARAMETER G(DELTA,TI:CO;0) 273.00 +3*GHSERCO#+GHSERTI#+50000; 6000.00  N
REF:pov10 !

PARAMETER G(DELTA,TI:CR;0) 273.00 +3*GHSERCR#+GHSERTI#+50000; 6000.00  N
REF:pov10 !

PARAMETER G(DELTA,TI:FE;0) 273.00 +3*GHSERFE#+GHSERTI#+50000; 6000.00  N
REF:pov10 !

PARAMETER G(DELTA,TI:MO;0) 273.00 +3*GHSERMO#+GHSERTI#+50000; 6000.00  N
REF:pov10 !

PARAMETER G(DELTA,TI:NB;0) 273.00 +GTIBCC#+3*GHSERNB#; 6000.00  N
REF:157 !

PARAMETER G(DELTA,TI:NI;0) 273.00 +GHSERTI#+3*GHSERNI#-167500
 +47.5*T; 6000.00  N
REF:pov14 !

PARAMETER G(DELTA,TI:TI;0) 273.00 +4*GTIBCC#+40000; 6000.00  N
REF:157 !

PARAMETER L(DELTA,AL,NB:NB;0) 273.00 -55120+22.944*T; 6000.00  N
REF:157 !

PARAMETER L(DELTA,AL:NB,TI;0) 273.00 -37600+23.632*T; 6000.00  N
REF:157 !

PARAMETER L(DELTA,FE,NB:FE;0) 273.00 -12318.5; 6000.00  N
REF:153 !

PARAMETER L(DELTA,FE:FE,NB;0) 273.00 +54022.5; 6000.00  N
REF:153 !

PARAMETER L(DELTA,NB,NI:FE;0) 273.00 -12318.5; 6000.00  N
REF:153 !

PARAMETER L(DELTA,NB:FE,NB;0) 273.00 +54022.5; 6000.00  N
REF:153 !

PARAMETER L(DELTA,NI:FE,NB;0) 273.00 +54022.5; 6000.00  N
REF:153 !

PARAMETER L(DELTA,FE,NB:NB;0) 273.00 -12318.5; 6000.00  N
REF:153 !

PARAMETER L(DELTA,FE:NB,NI;0) 273.00 +54022.5; 6000.00  N
REF:153 !

PARAMETER L(DELTA,NB,NI:NB;0) 273.00 -12318.5; 6000.00  N
REF:153 !

PARAMETER L(DELTA,NB:NB,NI;0) 273.00 +54022.5; 6000.00  N
REF:153 !

PARAMETER L(DELTA,NI:NB,NI;0) 273.00 +54022.5; 6000.00  N
REF:153 !

PARAMETER L(DELTA,FE,NB:NI;0) 273.00 -33275.97; 6000.00  N
REF:153 !

PARAMETER L(DELTA,NB,NI:NI;0) 273.00 -12318.5; 6000.00  N
REF:153 !

PARAMETER L(DELTA,MO:MO,NI;0) 273.00 -26840; 6000.00  N
REF:pov10 !

PARAMETER L(DELTA,NI:CO,NI;0) 273.00 +1e-8; 6000.00  N
REF:162 !

PARAMETER L(DELTA,MO,NI:NI;0) 273.00 +4792-1.604*T; 6000.00  N
REF:pov10 !

PARAMETER L(DELTA,CR,FE:NI;0) 273.00 -100000; 6000.00  N
REF:pov14 !

PARAMETER L(DELTA,NB:CR,FE;0) 273.00 -100000; 6000.00  N
REF:pov14 !

PARAMETER L(DELTA,FE,TI:NI;0) 273.00 -100000; 6000.00  N
REF:pov14 !

 PHASE D_NIMO % 3 24 20 12 > Ni-Mo delta >> 0 !

    CONSTITUENT D_NIMO : NI : MO,NI : MO : !

PARAMETER G(D_NIMO,NI:MO:MO;0) 273.00 +24*GHSERNI#+20*GHSERMO#+12*GHSERMO#
   -169981+1154.981*T-155.484*T*LN(T); 6000.00  N
REF:155 !

PARAMETER G(D_NIMO,NI:NI:MO;0) 273.00 +24*GHSERNI#+20*GNIBCC#+12*GHSERMO#
   -154106+2855.001*T-394.923*T*LN(T); 6000.00  N
REF:155 !

PARAMETER L(D_NIMO,NI:MO,NI:MO;0) 273.00 -829211+825.923*T; 6000.00  N
REF:155 !

PARAMETER L(D_NIMO,NI:MO,NI:MO;1) 273.00 -417368+326.504*T; 6000.00  N
REF:155 !

 PHASE FE17Y2 %  2 17   2 > >> 1 !

    CONSTITUENT FE17Y2  : FE : Y : !

PARAMETER G(FE17Y2,FE:Y;0) 273.00 +17*GHSERFE#+2*GHSERYY#
  -6380-1.9*T; 6000.00  N
REF:po12 !

 PHASE GAMMA_DP % 2 1 3 > 
Gamma double-prime; metastable body-centered tetragonal Ni3Nb-type phase.
Important precipitate in Ni-base superalloy 718 
>> 5 !

    CONSTITUENT GAMMA_DP : AL,CR,FE,MO,NB%,NI,TI : CO,FE,NB,NI% : !

PARAMETER G(GAMMA_DP,FE:FE;0) 273.00 +4*GHSERFE#+20000; 6000.00  N
REF:153 !

PARAMETER G(GAMMA_DP,NB:FE;0) 273.00 +3*GHSERFE#+GHSERNB#-60000
 +30*T; 6000.00  N
REF:pov15 !

PARAMETER G(GAMMA_DP,NI:FE;0) 273.00 +3*GHSERFE#+GHSERNI#+20000; 6000.00  N
REF:153 !

PARAMETER G(GAMMA_DP,FE:NB;0) 273.00 +GHSERFE#+3*GHSERNB#+94000
 -25*T; 6000.00  N
REF:153 !

PARAMETER G(GAMMA_DP,NB:NB;0) 273.00 +4*GHSERNB#+50000; 6000.00  N
REF:pov10 !

PARAMETER G(GAMMA_DP,NI:NB;0) 273.00 +GHSERNI#+3*GHSERNB#
 +102000; 6000.00  N
REF:153 !

PARAMETER G(GAMMA_DP,FE:NI;0) 273.00 +GHSERFE#+3*GHSERNI#+20000; 6000.00  N
REF:153 !

PARAMETER G(GAMMA_DP,NB:NI;0) 273.00 +GHSERNB#+3*GHSERNI#-130000
 +19.5*T; 6000.00  N
REF:pov15 !

PARAMETER G(GAMMA_DP,TI:NB;0) 273.00 -145000+35*T+GHSERTI#
 +3*GHSERNB#; 6000.00  N
REF:pov15 !

PARAMETER G(GAMMA_DP,TI:FE;0) 273.00 +GHSERTI#+3*GHSERFE#; 6000.00  N
REF:pov10 !

PARAMETER G(GAMMA_DP,TI:NI;0) 273.00 -150000+40*T+GHSERTI#
 +3*GHSERNI#; 6000.00  N
REF:pov15 !

PARAMETER G(GAMMA_DP,CR:FE;0) 273.00 +15000-25*T+GHSERCR#
 +3*GHSERFE#; 6000.00  N
REF:pov15 !

PARAMETER G(GAMMA_DP,CR:NB;0) 273.00 +GHSERCR#+3*GHSERNB#; 6000.00  N
REF:pov10 !

PARAMETER G(GAMMA_DP,CR:NI;0) 273.00 +7000-25.3*T+GHSERCR#
 +3*GHSERNI#; 6000.00  N
REF:pov15 !

PARAMETER G(GAMMA_DP,MO:FE;0) 273.00 -20000+GHSERMO#+3*GHSERFE#; 6000.00  N
REF:pov10 !

PARAMETER G(GAMMA_DP,MO:NB;0) 273.00 -20000+GHSERMO#+3*GHSERNB#; 6000.00  N
REF:pov10 !

PARAMETER G(GAMMA_DP,MO:NI;0) 273.00 +25000+GHSERMO#+3*GHSERNI#; 6000.00  N
REF:pov15 !

PARAMETER G(GAMMA_DP,NI:NI;0) 273.00 +4*GHSERNI#+20000; 6000.00  N
REF:153 !

PARAMETER G(GAMMA_DP,AL:FE;0) 273.00 +40000+GHSERAL#+3*GHSERFE#; 6000.00  N
REF:pov11 !

PARAMETER G(GAMMA_DP,AL:NB;0) 273.00 +GHSERAL#+3*GHSERNB#; 6000.00  N
REF:pov11 !

PARAMETER G(GAMMA_DP,AL:NI;0) 273.00 -126500+GHSERAL#+3*GHSERNI#; 6000.00  N
REF:pov16 !

PARAMETER G(GAMMA_DP,AL:CO;0) 273.00 +3*GHSERCO#+GHSERAL#; 6000.00  N
REF:pov11 !

PARAMETER G(GAMMA_DP,CR:CO;0) 273.00 +3*GHSERCO#+GHSERCR#; 6000.00  N
REF:pov11 !

PARAMETER G(GAMMA_DP,FE:CO;0) 273.00 +3*GHSERCO#+GHSERFE#; 6000.00  N
REF:pov11 !

PARAMETER G(GAMMA_DP,MO:CO;0) 273.00 +3*GHSERCO#+GHSERMO#; 6000.00  N
REF:pov11 !

PARAMETER G(GAMMA_DP,NB:CO;0) 273.00 -65000+3*GHSERCO#+GHSERNB#; 6000.00  N
REF:pov12 !

PARAMETER G(GAMMA_DP,NI:CO;0) 273.00 +3*GHSERCO#+GHSERNI#; 6000.00  N
REF:pov11 !

PARAMETER L(GAMMA_DP,AL,TI:NI;0) 273.00 +50000; 6000.00  N
REF:pov11 !

PARAMETER L(GAMMA_DP,AL:CO,NI;0) 273.00 +1e-8; 6000.00  N
REF:pov11 !

PARAMETER L(GAMMA_DP,NB,TI:NI;0) 273.00 -60000+18*T; 6000.00  N
REF:pov15 !

PARAMETER L(GAMMA_DP,AL,NB:NI;0) 273.00 -37000; 6000.00  N
REF:pov15 !

PARAMETER L(GAMMA_DP,CR,NB:NI;0) 273.00 -10000+7*T; 6000.00  N
REF:pov15 !

PARAMETER L(GAMMA_DP,FE,NB:NI;0) 273.00 +5000; 6000.00  N
REF:pov15 !

PARAMETER L(GAMMA_DP,MO,NB:NI;0) 273.00 -70000; 6000.00  N
REF:pov15 !

 PHASE GAMMA_PRIME % 2 0.25 0.75 > 
Cubic Ni3Al-type, L12-structure; simplified description 
as solid solution phase consisting of two substitutional sublattices 
>> 6 !

    CONSTITUENT GAMMA_PRIME : AL%,CO,CR,FE,HF,MO,NB%,NI,SI,TI%,W,ZR : AL,
    CO,CR,FE,HF,MO,NB,NI%,SI,TI,W,ZR : !

PARAMETER G(GAMMA_PRIME,AL:AL;0) 273.00 +GHSERAL#+5000; 6000.00  N
REF:154 !

PARAMETER G(GAMMA_PRIME,AL:CO;0) 273.00 -21000+0.25*GHSERAL#
 +0.75*GHSERCO#; 6000.00  N
REF:pov15 !

PARAMETER G(GAMMA_PRIME,AL:FE;0) 273.00 +0.25*GHSERAL#
 +0.75*GHSERFE#; 6000.00  N
REF:pov10 !

PARAMETER G(GAMMA_PRIME,AL:MO;0) 273.00 -25000+15*T+0.25*GHSERAL#
 +0.75*GHSERMO#; 6000.00  N
REF:pov11 !

PARAMETER G(GAMMA_PRIME,AL:NB;0) 273.00 +0.25*GALHCP#+0.75*GNBHCP#
 -5000; 6000.00  N
REF:157 !

PARAMETER G(GAMMA_PRIME,AL:NI;0) 273.00 -43000+5.5*T+0.75*GHSERNI#
 +0.25*GHSERAL#; 6000.00  N
REF:pov13 !

PARAMETER G(GAMMA_PRIME,AL:TI;0) 273.00 +0.75*GHSERTI#+0.25*GALHCP#
 -28419+5.21*T; 6000.00  N
REF:157 !

PARAMETER G(GAMMA_PRIME,AL:W;0) 273.00 +0.75*GHSERWW#+0.25*GHSERAL#
 +15*T; 6000.00  N
REF:pov11 !

PARAMETER G(GAMMA_PRIME,CO:AL;0) 273.00 +0.75*GHSERAL#+0.25*GHSERCO#
 -22600; 6000.00  N
REF:158 !

PARAMETER G(GAMMA_PRIME,CO:CO;0) 273.00 +GHSERCO#+15000; 6000.00  N
REF:pov15 !

PARAMETER G(GAMMA_PRIME,CO:FE;0) 273.00 +0.75*GHSERFE#
 +0.25*GHSERCO#; 6000.00  N
REF:pov10 !

PARAMETER G(GAMMA_PRIME,CO:MO;0) 273.00 +0.75*GHSERMO#+0.25*GHSERCO#
 -2500; 6000.00  N
REF:pov15 !

PARAMETER G(GAMMA_PRIME,CO:NB;0) 273.00 +200000+0.75*GHSERNB#
 +0.25*GHSERCO#; 6000.00  N
REF:pov10 !

PARAMETER G(GAMMA_PRIME,CO:NI;0) 273.00 -1600-3*T+0.75*GHSERNI#
 +0.25*GHSERCO#; 6000.00  N
REF:pov10 !

PARAMETER G(GAMMA_PRIME,CO:TI;0) 273.00 +0.75*GHSERTI#
 +0.25*GHSERCO#; 6000.00  N
REF:pov11 !

PARAMETER G(GAMMA_PRIME,CO:W;0) 273.00 +0.75*GHSERWW#
 +0.25*GHSERCO#; 6000.00  N
REF:pov11 !

PARAMETER G(GAMMA_PRIME,CR:AL;0) 273.00 +0.75*GHSERAL#
 +0.25*GHSERCR#; 6000.00  N
REF:pov10 !

PARAMETER G(GAMMA_PRIME,CR:CO;0) 273.00 +10000-10*T+0.75*GHSERCO#
 +0.25*GHSERCR#; 6000.00  N
REF:pov15 !

PARAMETER G(GAMMA_PRIME,CR:CR;0) 273.00 +35000+GHSERCR#; 6000.00  N
REF:pov10 !

PARAMETER G(GAMMA_PRIME,CR:FE;0) 273.00 +20000+0.75*GHSERFE#
 +0.25*GHSERCR#; 6000.00  N
REF:pov10 !

PARAMETER G(GAMMA_PRIME,CR:MO;0) 273.00 +25000+0.75*GHSERMO#
 +0.25*GHSERCR#; 6000.00  N
REF:pov11 !

PARAMETER G(GAMMA_PRIME,CR:NB;0) 273.00 +0.75*GHSERNB#
 +0.25*GHSERCR#; 6000.00  N
REF:pov10 !

PARAMETER G(GAMMA_PRIME,CR:NI;0) 273.00 +1650-5*T+0.75*GHSERNI#
 +0.25*GHSERCR#; 6000.00  N
REF:pov15 !

PARAMETER G(GAMMA_PRIME,CR:TI;0) 273.00 15000+0.75*GHSERTI#
 +0.25*GHSERCR#; 6000.00  N
REF:pov10 !

PARAMETER G(GAMMA_PRIME,CR:W;0) 273.00 +0.75*GHSERWW#+0.25*GHSERCR#
 +30000+10*T; 6000.00  N
REF:pov11 !

PARAMETER G(GAMMA_PRIME,AL:CR;0) 273.00 -12000+0.25*GHSERAL#
 +0.75*GHSERCR#; 6000.00  N
REF:pov10 !

PARAMETER G(GAMMA_PRIME,CO:CR;0) 273.00 +0.25*GHSERCO#
 +0.75*GHSERCR#+10000-10*T; 6000.00  N
REF:pov10 !

PARAMETER G(GAMMA_PRIME,FE:CR;0) 273.00 +1000+0.25*GHSERFE#
 +0.75*GHSERCR#; 6000.00  N
REF:pov10 !

PARAMETER G(GAMMA_PRIME,MO:CR;0) 273.00 +25000+0.25*GHSERMO#
 +0.75*GHSERCR#; 6000.00  N
REF:pov11 !

PARAMETER G(GAMMA_PRIME,NB:CR;0) 273.00 +0.25*GHSERNB#
 +0.75*GHSERCR#; 6000.00  N
REF:pov10 !

PARAMETER G(GAMMA_PRIME,NI:CR;0) 273.00 +0.25*GHSERNI#
 +0.75*GHSERCR#; 6000.00  N
REF:pov10 !

PARAMETER G(GAMMA_PRIME,TI:CR;0) 273.00 15000+0.25*GHSERTI#
 +0.75*GHSERCR#; 6000.00  N
REF:pov10 !

PARAMETER G(GAMMA_PRIME,W:CR;0) 273.00 +0.25*GHSERWW#+0.75*GHSERCR#
 +30000+10*T; 6000.00  N
REF:pov11 !

PARAMETER G(GAMMA_PRIME,FE:AL;0) 273.00 +0.75*GHSERAL#
 +0.25*GHSERFE#; 6000.00  N
REF:pov10 !

PARAMETER G(GAMMA_PRIME,FE:CO;0) 273.00 +0.75*GHSERCO#
 +0.25*GHSERFE#; 6000.00  N
REF:pov10 !

PARAMETER G(GAMMA_PRIME,FE:FE;0) 273.00 +GHSERFE#+5000; 6000.00  N
REF:153 !

PARAMETER G(GAMMA_PRIME,FE:MO;0) 273.00 +0.75*GHSERMO#
 +0.25*GHSERFE#; 6000.00  N
REF:pov10 !

PARAMETER G(GAMMA_PRIME,FE:NB;0) 273.00 +0.75*GHSERNB#+0.25*GHSERFE#
 +23500-6.25*T; 6000.00  N
REF:153 !

PARAMETER G(GAMMA_PRIME,FE:NI;0) 273.00 +0.75*GDHCNI#+0.25*GDHCFE#
 +5000; 6000.00  N
REF:153 !

PARAMETER G(GAMMA_PRIME,FE:TI;0) 273.00 +0.75*GDHCTI#+0.25*GDHCFE#
 +7500; 6000.00  N
REF:pov10 !

PARAMETER G(GAMMA_PRIME,FE:W;0) 273.00 +0.75*GHSERWW#
 +0.25*GDHCFE#; 6000.00  N
REF:pov11 !

PARAMETER G(GAMMA_PRIME,MO:AL;0) 273.00 -6000+0.75*GHSERAL#
 +0.25*GHSERMO#; 6000.00  N
REF:pov10 !

PARAMETER G(GAMMA_PRIME,MO:CO;0) 273.00 +50000+0.75*GHSERCO#
 +0.25*GHSERMO#; 6000.00  N
REF:pov10 !

PARAMETER G(GAMMA_PRIME,MO:FE;0) 273.00 +0.75*GHSERFE#
 +0.25*GHSERMO#; 6000.00  N
REF:pov10 !

PARAMETER G(GAMMA_PRIME,MO:MO;0) 273.00 +GHSERMO#+5000; 6000.00  N
REF:pov15 !

PARAMETER G(GAMMA_PRIME,MO:NB;0) 273.00 +0.75*GHSERNB#
 +0.25*GHSERMO#; 6000.00  N
REF:pov10 !

PARAMETER G(GAMMA_PRIME,MO:NI;0) 273.00 -3500+8.2*T+0.25*GHSERMO#
 +0.75*GHSERNI#; 6000.00  N
REF:pov15 !

PARAMETER G(GAMMA_PRIME,MO:TI;0) 273.00 +10000+0.75*GHSERTI#
 +0.25*GHSERMO#; 6000.00  N
REF:pov11 !

PARAMETER G(GAMMA_PRIME,MO:W;0) 273.00 +0.75*GHSERWW#+0.25*GHSERMO#
 +50000; 6000.00  N
REF:pov11 !

PARAMETER G(GAMMA_PRIME,NB:AL;0) 273.00 +0.75*GALHCP#
 +0.25*GNBHCP#; 6000.00  N
REF:157 !

PARAMETER G(GAMMA_PRIME,NB:CO;0) 273.00 -50000+25*T+0.75*GHSERCO#
 +0.25*GHSERNB#; 6000.00  N
REF:pov15 !

PARAMETER G(GAMMA_PRIME,NB:FE;0) 273.00 +0.75*GHSERFE#+0.25*GHSERNB#
 -9000+6.25*T; 6000.00  N
REF:153 !

PARAMETER G(GAMMA_PRIME,NB:MO;0) 273.00 +0.75*GHSERMO#
 +0.25*GHSERNB#; 6000.00  N
REF:pov10 !

PARAMETER G(GAMMA_PRIME,NB:NB;0) 273.00 +GNBHCP#; 6000.00  N
REF:157 !

PARAMETER G(GAMMA_PRIME,NB:NI;0) 273.00 +0.75*GHSERNI#+0.25*GHSERNB#
 -28000+2.7*T; 6000.00  N
REF:pov15 !

PARAMETER G(GAMMA_PRIME,NB:TI;0) 273.00 +0.75*GHSERTI#
 +0.25*GNBHCP#; 6000.00  N
REF:157 !

PARAMETER G(GAMMA_PRIME,NB:W;0) 273.00 +50000+0.75*GHSERWW#
 +0.25*GNBHCP#; 6000.00  N
REF:pov11 !

PARAMETER G(GAMMA_PRIME,NI:AL;0) 273.00 +0.75*GHSERAL#
 +0.25*GHSERNI#; 6000.00  N
REF:pov15 !

PARAMETER G(GAMMA_PRIME,NI:CO;0) 273.00 +0.75*GHSERCO#
 +0.25*GHSERNI#; 6000.00  N
REF:pov10 !

PARAMETER G(GAMMA_PRIME,NI:FE;0) 273.00 +0.75*GDHCFE#
 +0.25*GDHCNI#+5000; 6000.00  N
REF:153 !

PARAMETER G(GAMMA_PRIME,NI:MO;0) 273.00 10000+0.75*GHSERMO#
 +0.25*GHSERNI#; 6000.00  N
REF:pov10 !

PARAMETER G(GAMMA_PRIME,NI:NB;0) 273.00 +0.75*GHSERNB#
 +0.25*GHSERNI#+25500; 6000.00  N
REF:153 !

PARAMETER G(GAMMA_PRIME,NI:NI;0) 273.00 +GHSERNI#+3900; 6000.00  N
REF:pov10 !

PARAMETER G(GAMMA_PRIME,NI:TI;0) 273.00 +39000-8.5*T+0.25*GDHCNI#
 +0.75*GDHCTI#; 6000.00  N
REF:pov10 !

PARAMETER G(GAMMA_PRIME,NI:W;0) 273.00 -1000+1.25*T+0.25*GDHCNI#
 +0.75*GHSERWW#; 6000.00  N
REF:pov11 !

PARAMETER G(GAMMA_PRIME,SI:NI;0) 273.00 -49900+5.5*T
   +0.75*GHSERNI#+0.25*GHSERSI#; 6000.00  N
REF:pov13 !

PARAMETER G(GAMMA_PRIME,NI:SI;0) 273.00 +20600
   +0.75*GHSERSI#+0.25*GHSERNI#; 6000.00  N
REF:191 !

PARAMETER G(GAMMA_PRIME,SI:SI;0) 273.00 +GHSERSI#+51000-21.8*T; 6000.00  N
REF:191 !

PARAMETER G(GAMMA_PRIME,TI:SI;0) 273.00 -4507.36
   +0.75*GHSERSI#+0.25*GHSERTI#; 6000.00  N
REF:191 !

PARAMETER G(GAMMA_PRIME,SI:TI;0) 273.00 -41574.11
   +0.25*GHSERSI#+0.75*GHSERTI#; 6000.00  N
REF:191 !

PARAMETER G(GAMMA_PRIME,TI:AL;0) 273.00 +0.75*GALHCP#+0.25*GHSERTI#
   -4110.75+1.35*T; 6000.00  N
REF:157 !

PARAMETER G(GAMMA_PRIME,TI:CO;0) 273.00 -27400+6*T+0.75*GHSERCO#
 +0.25*GHSERTI#; 6000.00  N
REF:pov11 !

PARAMETER G(GAMMA_PRIME,TI:FE;0) 273.00 +0.75*GHSERFE#+0.25*GHSERTI#
 -8250+0.5*T; 6000.00  N
REF:pov10 !

PARAMETER G(GAMMA_PRIME,TI:MO;0) 273.00 +10000+0.75*GHSERMO#
 +0.25*GHSERTI#; 6000.00  N
REF:pov11 !

PARAMETER G(GAMMA_PRIME,TI:NB;0) 273.00 +0.75*GNBHCP#
 +0.25*GHSERTI#; 6000.00  N
REF:pov10 !

PARAMETER G(GAMMA_PRIME,TI:NI;0) 273.00 -39000+8.5*T+0.75*GDHCNI#
 +0.25*GDHCTI#; 6000.00  N
REF:pov15 !

PARAMETER G(GAMMA_PRIME,TI:TI;0) 273.00 +5005+GHSERTI#; 6000.00  N
REF:pov10 !

PARAMETER G(GAMMA_PRIME,TI:W;0) 273.00 +0.75*GHSERWW#
 +0.25*GDHCTI#; 6000.00  N
REF:pov11 !

PARAMETER G(GAMMA_PRIME,W:AL;0) 273.00 +0.75*GHSERAL#+0.25*GHSERTI#
 -5000; 6000.00  N
REF:pov11 !

PARAMETER G(GAMMA_PRIME,W:CO;0) 273.00 +0.75*GHSERCO#
 +0.25*GHSERWW#; 6000.00  N
REF:pov11 !

PARAMETER G(GAMMA_PRIME,W:FE;0) 273.00 +0.75*GHSERFE#
 +0.25*GHSERWW#; 6000.00  N
REF:pov11 !

PARAMETER G(GAMMA_PRIME,W:MO;0) 273.00 +0.75*GHSERMO#
 +0.25*GHSERWW#; 6000.00  N
REF:pov11 !

PARAMETER G(GAMMA_PRIME,W:NB;0) 273.00 +50000+0.75*GNBHCP#
 +0.25*GHSERWW#; 6000.00  N
REF:pov11 !

PARAMETER G(GAMMA_PRIME,W:NI;0) 273.00 -750
 +0.75*GDHCNI#+0.25*GHSERWW#; 6000.00  N
REF:pov15 !

PARAMETER G(GAMMA_PRIME,W:TI;0) 273.00 +0.75*GHSERTI#
 +0.25*GHSERWW#; 6000.00  N
REF:pov10 !

PARAMETER G(GAMMA_PRIME,W:W;0) 273.00 +50000+GHSERWW#; 6000.00  N
REF:pov11 !

PARAMETER L(GAMMA_PRIME,AL:AL,NI;0) 273.00 -100000+15*T; 6000.00  N
REF:pov15 !

PARAMETER L(GAMMA_PRIME,AL,CR:NI;0) 273.00 -5000+5*T; 6000.00  N
REF:pov15 !

PARAMETER L(GAMMA_PRIME,Al,NI:NI;0) 273.00 +2000-2*T; 6000.00  N
REF:pov15 !

PARAMETER L(GAMMA_PRIME,NI,TI:NI;0) 273.00 +1e-8; 6000.00  N
REF:pov10 !

PARAMETER L(GAMMA_PRIME,NI,TI:NI;1) 273.00 +1e-8; 6000.00  N
REF:pov10 !

PARAMETER L(GAMMA_PRIME,NI,TI:TI;0) 273.00 +1e-8; 6000.00  N
REF:pov10 !

PARAMETER L(GAMMA_PRIME,TI:NI,TI;0) 273.00 +1e-8; 6000.00  N
REF:pov10 !

PARAMETER L(GAMMA_PRIME,MO,NI:MO;0) 273.00 +1e-8; 6000.00  N
REF:pov10 !

PARAMETER L(GAMMA_PRIME,MO,TI:NI;0) 273.00 -5000; 6000.00  N
REF:pov15 !

PARAMETER L(GAMMA_PRIME,AL:AL,TI;0) 273.00 +1e-8; 6000.00  N
REF:pov10 !

PARAMETER L(GAMMA_PRIME,AL,TI:TI;0) 273.00 +1e-8; 6000.00  N
REF:pov10 !

PARAMETER L(GAMMA_PRIME,AL:NB,TI;0) 273.00 +1e-8; 6000.00  N
REF:pov10 !

PARAMETER L(GAMMA_PRIME,AL:NB,TI;1) 273.00 +1e-8; 6000.00  N
REF:pov10 !

PARAMETER L(GAMMA_PRIME,AL:NB,TI;2) 273.00 +1e-8; 6000.00  N
REF:pov10 !

PARAMETER L(GAMMA_PRIME,AL:AL,NB,TI;0) 273.00 +1e-8; 6000.00  N
REF:pov10 !

PARAMETER L(GAMMA_PRIME,AL:AL,NB,TI;1) 273.00 +1e-8; 6000.00  N
REF:pov10 !

PARAMETER L(GAMMA_PRIME,AL:AL,NB,TI;2) 273.00 +1e-8; 6000.00  N
REF:pov10 !

PARAMETER L(GAMMA_PRIME,AL,TI:NI;0) 273.00 -11800; 6000.00  N
REF:pov15 !

PARAMETER L(GAMMA_PRIME,AL,W:NI;0) 273.00 -4000; 6000.00  N
REF:pov11 !

PARAMETER L(GAMMA_PRIME,CO,W:NI;0) 273.00 -20000; 6000.00  N
REF:pov15 !

PARAMETER L(GAMMA_PRIME,CR,W:NI;0) 273.00 -15000+5*T; 6000.00  N
REF:pov15 !

PARAMETER L(GAMMA_PRIME,MO,W:NI;0) 273.00 +5000; 6000.00  N
REF:pov15 !

PARAMETER L(GAMMA_PRIME,NB,W:NI;0) 273.00 -5000; 6000.00  N
REF:pov11 !

PARAMETER L(GAMMA_PRIME,TI,W:NI;0) 273.00 +5000-12.5*T; 6000.00  N
REF:pov15 !

PARAMETER L(GAMMA_PRIME,CO,CR:NI;0) 273.00 +2000-3*T; 6000.00  N
REF:pov15 !

PARAMETER L(GAMMA_PRIME,CO,CR:NI;1) 273.00 +1e-8; 6000.00  N
REF:pov12 !

PARAMETER L(GAMMA_PRIME,CO,CR:NI;2) 273.00 +1e-8; 6000.00  N
REF:pov12 !

PARAMETER L(GAMMA_PRIME,CR:CO,NI;0) 273.00 +1e-8; 6000.00  N
REF:pov12 !

PARAMETER L(GAMMA_PRIME,CR:CO,NI;1) 273.00 +1e-8; 6000.00  N
REF:pov12 !

PARAMETER L(GAMMA_PRIME,CR:CO,NI;2) 273.00 +1e-8; 6000.00  N
REF:pov12 !

PARAMETER L(GAMMA_PRIME,CO,TI:NI;0) 273.00 +18500-7*T; 6000.00  N
REF:pov15 !

PARAMETER L(GAMMA_PRIME,CO,TI:NI;1) 273.00 +5500+40*T; 6000.00  N
REF:pov15 !

PARAMETER L(GAMMA_PRIME,CO,TI:NI;2) 273.00 +1e-8; 6000.00  N
REF:pov15 !

PARAMETER L(GAMMA_PRIME,NI,TI:CO;0) 273.00 +1e-8; 6000.00  N
REF:pov15 !

PARAMETER L(GAMMA_PRIME,NI,TI:CO;1) 273.00 +1e-8; 6000.00  N
REF:pov15 !

PARAMETER L(GAMMA_PRIME,NI,TI:CO;2) 273.00 +1e-8; 6000.00  N
REF:pov15 !

PARAMETER L(GAMMA_PRIME,TI:CO,NI;0) 273.00 +5000-4*T; 6000.00  N
REF:pov12 !

PARAMETER L(GAMMA_PRIME,TI:CO,NI;1) 273.00 +1e-8; 6000.00  N
REF:pov12 !

PARAMETER L(GAMMA_PRIME,TI:CO,NI;2) 273.00 +1e-8; 6000.00  N
REF:pov12 !

PARAMETER L(GAMMA_PRIME,AL:CO,MO;0) 273.00 -100000; 6000.00  N
REF:pov15 !

PARAMETER L(GAMMA_PRIME,AL,CO:NI;0) 273.00 +5000-3*T; 6000.00  N
REF:pov12 !

PARAMETER L(GAMMA_PRIME,AL,CO:NI;1) 273.00 +2500; 6000.00  N
REF:pov15 !

PARAMETER L(GAMMA_PRIME,AL,CO:NI;2) 273.00 +1e-8; 6000.00  N
REF:pov10 !

PARAMETER L(GAMMA_PRIME,AL,NB:NI;0) 273.00 +15000-10.25*T; 6000.00  N
REF:pov24 !

PARAMETER L(GAMMA_PRIME,NB,TI:NI;0) 273.00 -20000+10*T; 6000.00  N
REF:pov15 !

PARAMETER L(GAMMA_PRIME,CO:CO,TI;0) 273.00 -50000; 6000.00  N
REF:pov11 !

PARAMETER L(GAMMA_PRIME,TI:CO,TI;0) 273.00 -50000; 6000.00  N
REF:pov11 !

PARAMETER L(GAMMA_PRIME,CO:CO,TI;1) 273.00 -50000; 6000.00  N
REF:pov12 !

PARAMETER L(GAMMA_PRIME,TI:CO,TI;1) 273.00 -50000; 6000.00  N
REF:pov12 !

PARAMETER L(GAMMA_PRIME,CO,TI:CO;1) 273.00 +12500+24*T; 6000.00  N
REF:pov15 !

PARAMETER L(GAMMA_PRIME,CO,TI:TI;1) 273.00 +1e-8; 6000.00  N
REF:pov12 !

PARAMETER L(GAMMA_PRIME,CR,TI:NI;0) 273.00 -15000+15*T; 6000.00  N
REF:pov13 !

PARAMETER L(GAMMA_PRIME,AL,CR,W:NI;0) 273.00 +32000-15*T; 6000.00  N
REF:pov11 !

PARAMETER L(GAMMA_PRIME,NI:MO,NI;0) 273.00 +1e-8; 6000.00  N
REF:pov11 !

PARAMETER L(GAMMA_PRIME,NI:MO,NI;1) 273.00 +1e-8; 6000.00  N
REF:pov11 !

PARAMETER L(GAMMA_PRIME,AL,MO:NI;0) 273.00 -10000; 6000.00  N
REF:pov15 !

PARAMETER L(GAMMA_PRIME,AL,MO:NI;1) 273.00 +3500; 6000.00  N
REF:pov11 !

PARAMETER L(GAMMA_PRIME,AL,MO:NI;2) 273.00 +3500; 6000.00  N
REF:pov11 !

PARAMETER L(GAMMA_PRIME,CR,MO:NI;0) 273.00 +1e-8; 6000.00  N
REF:pov15 !

PARAMETER L(GAMMA_PRIME,CR,MO:NI;1) 273.00 +1e-8; 6000.00  N
REF:pov11 !

PARAMETER L(GAMMA_PRIME,CR,NB:NI;0) 273.00 -4000; 6000.00  N
REF:pov15 !

PARAMETER L(GAMMA_PRIME,*:NI,W;0) 273.00 +5*T; 6000.00  N
REF:pov11 !

PARAMETER L(GAMMA_PRIME,*:CR,NI;0) 273.00 5000-3*T; 6000.00  N
REF:pov11 !

PARAMETER L(GAMMA_PRIME,MO,NB:NI;0) 273.00 -15000; 6000.00  N
REF:pov15 !

PARAMETER L(GAMMA_PRIME,NB:CO,NB;0) 273.00 +30000; 6000.00  N
REF:pov11 !

PARAMETER L(GAMMA_PRIME,CO:CO,NB;0) 273.00 +30000; 6000.00  N
REF:pov11 !

PARAMETER L(GAMMA_PRIME,CO,NB:NI;0) 273.00 +1e-8; 6000.00  N
REF:pov14 !

PARAMETER L(GAMMA_PRIME,CO,MO:NI;0) 273.00 +15000; 6000.00  N
REF:pov11 !

PARAMETER L(GAMMA_PRIME,CO,NI:MO;0) 273.00 +1000; 6000.00  N
REF:pov15 !

PARAMETER L(GAMMA_PRIME,CO:MO,NI;0) 273.00 -200000+150*T; 6000.00  N
REF:pov15 !

PARAMETER L(GAMMA_PRIME,*:CO,MO;0) 273.00 +50000; 6000.00  N
REF:pov11 !

PARAMETER G(GAMMA_PRIME,HF:AL;0) 273.00 +0.25*GHSERHF#
 +0.75*GHSERAL#; 6000.00  N
REF:pov11 !

PARAMETER G(GAMMA_PRIME,HF:CO;0) 273.00 +0.25*GHSERHF#
 +0.75*GHSERCO#; 6000.00  N
REF:pov11 !

PARAMETER G(GAMMA_PRIME,HF:CR;0) 273.00 +0.25*GHSERHF#
 +0.75*GHSERCR#; 6000.00  N
REF:pov11 !

PARAMETER G(GAMMA_PRIME,HF:FE;0) 273.00 +0.25*GHSERHF#
 +0.75*GHSERFE#; 6000.00  N
REF:pov11 !

PARAMETER G(GAMMA_PRIME,HF:HF;0) 273.00 +0.25*GHSERHF#
 +0.75*GHSERHF#
 +10000; 6000.00  N
REF:pov15 !

PARAMETER G(GAMMA_PRIME,HF:MO;0) 273.00 +0.25*GHSERHF#
 +0.75*GHSERMO#; 6000.00  N
REF:pov11 !

PARAMETER G(GAMMA_PRIME,HF:NB;0) 273.00 +0.25*GHSERHF#
 +0.75*GNBHCP#; 6000.00  N
REF:pov11 !

PARAMETER G(GAMMA_PRIME,HF:NI;0) 273.00 +0.75*GHSERNI#+0.25*GHSERHF#
 -39500; 6000.00  N
REF:pov15 !

PARAMETER G(GAMMA_PRIME,HF:TI;0) 273.00 +0.75*GHSERTI#
 +0.25*GHSERHF#; 6000.00  N
REF:pov11 !

PARAMETER G(GAMMA_PRIME,HF:W;0) 273.00 +0.75*GHSERWW#
 +0.25*GHSERHF#; 6000.00  N
REF:pov11 !

PARAMETER G(GAMMA_PRIME,AL:HF;0) 273.00 +0.75*GHSERHF#
 +0.25*GHSERAL#; 6000.00  N
REF:pov11 !

PARAMETER G(GAMMA_PRIME,CO:HF;0) 273.00 +0.75*GHSERHF#
 +0.25*GHSERCO#; 6000.00  N
REF:pov11 !

PARAMETER G(GAMMA_PRIME,CR:HF;0) 273.00 +0.75*GHSERHF#
 +0.25*GHSERCR#; 6000.00  N
REF:pov11 !

PARAMETER G(GAMMA_PRIME,FE:HF;0) 273.00 +0.75*GHSERHF#
 +0.25*GHSERFE#; 6000.00  N
REF:pov11 !

PARAMETER G(GAMMA_PRIME,MO:HF;0) 273.00 +0.75*GHSERHF#
 +0.25*GHSERMO#; 6000.00  N
REF:pov11 !

PARAMETER G(GAMMA_PRIME,NB:HF;0) 273.00 +0.75*GHSERHF#
 +0.25*GNBHCP#; 6000.00  N
REF:pov11 !

PARAMETER G(GAMMA_PRIME,NI:HF;0) 273.00 +0.25*GHSERNI#
 +0.75*GHSERHF#
 -20000; 6000.00  N
REF:pov15 !

PARAMETER G(GAMMA_PRIME,TI:HF;0) 273.00 +0.25*GHSERTI#
 +0.75*GHSERHF#; 6000.00  N
REF:pov11 !

PARAMETER G(GAMMA_PRIME,W:HF;0) 273.00 +0.25*GHSERWW#
 +0.75*GHSERHF#; 6000.00  N
REF:pov11 !

PARAMETER L(GAMMA_PRIME,AL,HF:NI;0) 273.00 +1e-8; 6000.00  N
REF:pov15 !

PARAMETER L(GAMMA_PRIME,AL,HF:NI;1) 273.00 -2500; 6000.00  N
REF:pov15 !

PARAMETER L(GAMMA_PRIME,AL,HF:NI;2) 273.00 +1e-8; 6000.00  N
REF:pov15 !

PARAMETER G(GAMMA_PRIME,ZR:AL;0) 273.00 +0.25*GHSERZR#
 +0.75*GHSERAL#; 6000.00  N
REF:pov12 !

PARAMETER G(GAMMA_PRIME,ZR:CO;0) 273.00 +0.25*GHSERZR#
 +0.75*GHSERCO#; 6000.00  N
REF:pov12 !

PARAMETER G(GAMMA_PRIME,ZR:CR;0) 273.00 +0.25*GHSERZR#
 +0.75*GHSERCR#; 6000.00  N
REF:pov12 !

PARAMETER G(GAMMA_PRIME,ZR:FE;0) 273.00 +0.25*GHSERZR#
 +0.75*GHSERFE#; 6000.00  N
REF:pov12 !

PARAMETER G(GAMMA_PRIME,ZR:HF;0) 273.00 +0.25*GHSERZR#
 +0.75*GHSERHF#; 6000.00  N
REF:pov12 !

PARAMETER G(GAMMA_PRIME,ZR:MO;0) 273.00 +0.25*GHSERZR#
 +0.75*GHSERMO#; 6000.00  N
REF:pov12 !

PARAMETER G(GAMMA_PRIME,ZR:NB;0) 273.00 +0.25*GHSERZR#
 +0.75*GNBHCP#; 6000.00  N
REF:pov12 !

PARAMETER G(GAMMA_PRIME,ZR:NI;0) 273.00 +0.75*GHSERNI#+0.25*GHSERZR#
  -43000+7*T; 6000.00  N
REF:pov12 !

PARAMETER G(GAMMA_PRIME,ZR:TI;0) 273.00 +0.75*GHSERTI#
 +0.25*GHSERZR#; 6000.00  N
REF:pov12 !

PARAMETER G(GAMMA_PRIME,ZR:W;0) 273.00 +0.75*GHSERWW#
 +0.25*GHSERZR#; 6000.00  N
REF:pov12 !

PARAMETER G(GAMMA_PRIME,ZR:ZR;0) 273.00 +GHSERZR#; 6000.00  N
REF:pov12 !

PARAMETER G(GAMMA_PRIME,AL:ZR;0) 273.00 +0.75*GHSERZR#
 +0.25*GHSERAL#; 6000.00  N
REF:pov12 !

PARAMETER G(GAMMA_PRIME,CO:ZR;0) 273.00 +0.75*GHSERZR#
 +0.25*GHSERCO#; 6000.00  N
REF:pov12 !

PARAMETER G(GAMMA_PRIME,CR:ZR;0) 273.00 +0.75*GHSERZR#
 +0.25*GHSERCR#; 6000.00  N
REF:pov12 !

PARAMETER G(GAMMA_PRIME,FE:ZR;0) 273.00 +0.75*GHSERZR#
 +0.25*GHSERFE#; 6000.00  N
REF:pov12 !

PARAMETER G(GAMMA_PRIME,HF:ZR;0) 273.00 +0.75*GHSERZR#
 +0.25*GHSERFE#; 6000.00  N
REF:pov12 !

PARAMETER G(GAMMA_PRIME,MO:ZR;0) 273.00 +0.75*GHSERZR#
 +0.25*GHSERMO#; 6000.00  N
REF:pov12 !

PARAMETER G(GAMMA_PRIME,NB:ZR;0) 273.00 +0.75*GHSERZR#
 +0.25*GNBHCP#; 6000.00  N
REF:pov12 !

PARAMETER G(GAMMA_PRIME,NI:ZR;0) 273.00 +0.25*GHSERNI#
 +0.75*GHSERZR#; 6000.00  N
REF:pov12 !

PARAMETER G(GAMMA_PRIME,TI:ZR;0) 273.00 +0.25*GHSERTI#
 +0.75*GHSERZR#; 6000.00  N
REF:pov12 !

PARAMETER G(GAMMA_PRIME,W:ZR;0) 273.00 +0.25*GHSERWW#
 +0.75*GHSERZR#; 6000.00  N
REF:pov12 !

PARAMETER L(GAMMA_PRIME,AL,FE:NI;0) 273.00 -20000+3*T; 6000.00  N
REF:pov15 !

PARAMETER L(GAMMA_PRIME,CR,FE:NI;0) 273.00 -20000+3*T; 6000.00  N
REF:pov15 !

PARAMETER L(GAMMA_PRIME,FE,TI:NI;0) 273.00 -20000+3*T; 6000.00  N
REF:pov15 !

PARAMETER L(GAMMA_PRIME,FE,MO:NI;0) 273.00 -20000+3*T; 6000.00  N
REF:pov15 !

PARAMETER L(GAMMA_PRIME,FE,W:NI;0) 273.00 -20000+3*T; 6000.00  N
REF:pov15 !

PARAMETER L(GAMMA_PRIME,FE,NB:NI;0) 273.00 -20000+3*T; 6000.00  N
REF:pov15 !

PARAMETER L(GAMMA_PRIME,FE,HF:NI;0) 273.00 -20000+3*T; 6000.00  N
REF:pov15 !

PARAMETER L(GAMMA_PRIME,AL,CR:CO;0) 273.00 -50000+55*T; 6000.00  N
REF:pov13 !

PARAMETER L(GAMMA_PRIME,CR,TI:CO;0) 273.00 +50000; 6000.00  N
REF:pov12 !

PARAMETER L(GAMMA_PRIME,NI:NI,SI;0) 273.00 +50000; 6000.00  N
REF:191 !

PARAMETER L(GAMMA_PRIME,NI,SI:NI;0) 273.00 -1000-7*T; 6000.00  N
REF:pov15 !

PARAMETER L(GAMMA_PRIME,NI,SI:SI;0) 273.00 -1000-7*T; 6000.00  N
REF:pov15 !

PARAMETER L(GAMMA_PRIME,SI:NI,SI;0) 273.00 +50000; 6000.00  N
REF:191 !

PARAMETER L(GAMMA_PRIME,SI,TI:NI;0) 273.00 -10500; 6000.00  N
REF:191 !

PARAMETER L(GAMMA_PRIME,TI:CO,CR;0) 273.00 +50000; 6000.00  N
REF:pov15 !

 PHASE G_PHASE  %  3 16   6 7 > 
Silicide precipitate in some Nb-Si-containing Ni-base superalloys
>> 3 !

  CONSTITUENT G_PHASE :CO,NI% : CR,FE,MN,NB%,TI : SI : !

PARAMETER G(G_PHASE,NI:CR:SI;0) 273.00 +16*GHSERNI#+6*GHSERCR#+7*GHSERSI#
 -1600000+400*T; 6000.00  N
REF:pov14 !

PARAMETER G(G_PHASE,NI:FE:SI;0) 273.00 +16*GHSERNI#+6*GHSERFE#+7*GHSERSI#
 -1500000+200*T; 6000.00  N
REF:pov14 !

PARAMETER G(G_PHASE,NI:MN:SI;0) 273.00 +16*GHSERNI#+6*GHSERMN#+7*GHSERSI#
 -1700000+400*T; 6000.00  N
REF:pov14 !

PARAMETER G(G_PHASE,NI:NB:SI;0) 273.00 +16*GHSERNI#+6*GHSERNB#+7*GHSERSI#
 -2250000+400*T; 6000.00  N
REF:pov14 !

PARAMETER G(G_PHASE,NI:TI:SI;0) 273.00 +16*GHSERNI#+6*GHSERTI#+7*GHSERSI#
 -2350000+400*T; 6000.00  N
REF:pov14 !

PARAMETER G(G_PHASE,CO:CR:SI;0) 273.00 +16*GHSERCO#+6*GHSERCR#
 +7*GHSERSI#; 6000.00  N
REF:pov12 !

PARAMETER G(G_PHASE,CO:FE:SI;0) 273.00 +16*GHSERCO#+6*GHSERFE#
 +7*GHSERSI#; 6000.00  N
REF:pov12 !

PARAMETER G(G_PHASE,CO:MN:SI;0) 273.00 +16*GHSERCO#+6*GHSERMN#
 +7*GHSERSI#; 6000.00  N
REF:pov12 !

PARAMETER G(G_PHASE,CO:NB:SI;0) 273.00 +16*GHSERCO#+6*GHSERNB#+7*GHSERSI#
 -2100000+400*T; 6000.00  N
REF:pov14 !

PARAMETER G(G_PHASE,CO:TI:SI;0) 273.00 +16*GHSERCO#+6*GHSERTI#+7*GHSERSI#
 -2000000+400*T; 6000.00  N
REF:pov14 !


 PHASE LAV_C14  %  3 1   1.5 0.5 > 
can form as topologically close-packed 
structure in superalloys; affecting brittleness. 
>> 4 !

  CONSTITUENT LAV_C14 :FE,NI,TI : FE,NI,TI : FE,NI,TI : !

PARAMETER G(LAV_C14,FE:FE:FE;0) 273.00 +3*GHSERFE#+15000; 6000.00  N
REF:pov10 !

PARAMETER G(LAV_C14,NI:NI:NI;0) 273.00 +3*GHSERNI#+15000; 6000.00  N
REF:pov10 !

PARAMETER G(LAV_C14,TI:TI:TI;0) 273.00 +3*GHSERTI#+15000; 6000.00  N
REF:pov10 !

PARAMETER G(LAV_C14,NI:FE:FE;0) 273.00 -15000+GLAVNI#
   +2*GLAVFE#; 6000.00  N
REF:152 !

PARAMETER G(LAV_C14,FE:NI:FE;0) 273.00 +1.5*GLAVNI#
   +1.5*GLAVFE#; 6000.00  N
REF:152 !

PARAMETER G(LAV_C14,NI:NI:FE;0) 273.00 +2.5*GLAVNI#
   +0.5*GLAVFE#; 6000.00  N
REF:152 !

PARAMETER G(LAV_C14,FE:FE:NI;0) 273.00 +0.5*GLAVNI#
   +2.5*GLAVFE#; 6000.00  N
REF:152 !

PARAMETER G(LAV_C14,NI:FE:NI;0) 273.00 +1.5*GLAVNI#
   +1.5*GLAVFE#; 6000.00  N
REF:152 !

PARAMETER G(LAV_C14,FE:NI:NI;0) 273.00 +2*GLAVNI#
   +GLAVFE#-29828; 6000.00  N
REF:152 !

PARAMETER G(LAV_C14,TI:FE:FE;0) 273.00 +GFTIFE2#; 6000.00  N
REF:152 !

PARAMETER G(LAV_C14,FE:TI:TI;0) 273.00 +3*GHSERFE#+3*GHSERTI#
   +6*DGLAV#-GFTIFE2#; 6000.00  N
REF:152 !

PARAMETER G(LAV_C14,FE:TI:FE;0) 273.00 +1.5*GLAVTI#
   +1.5*GLAVFE#; 6000.00  N
REF:152 !

PARAMETER G(LAV_C14,TI:TI:FE;0) 273.00 +2.5*GLAVTI#
   +0.5*GLAVFE#; 6000.00  N
REF:152 !

PARAMETER G(LAV_C14,FE:FE:TI;0) 273.00 +0.5*GLAVTI#
   +2.5*GLAVFE#; 6000.00  N
REF:152 !

PARAMETER G(LAV_C14,TI:FE:TI;0) 273.00 +1.5*GLAVTI#
   +1.5*GLAVFE#; 6000.00  N
REF:152 !

PARAMETER G(LAV_C14,TI:NI:NI;0) 273.00 +GHSERTI#
   +2*GHSERNI#+3*GFTINI2#; 6000.00  N
REF:152 !

PARAMETER G(LAV_C14,NI:TI:TI;0) 273.00 +GLAVNI#
   +2*GLAVTI#+3*DGLAV#-3*GFTINI2#; 6000.00  N
REF:152 !

PARAMETER G(LAV_C14,TI:TI:NI;0) 273.00 +0.5*GLAVNI#
   +2.5*GLAVTI#; 6000.00  N
REF:152 !

PARAMETER G(LAV_C14,NI:NI:TI;0) 273.00 +0.5*GLAVTI#
   +2.5*GLAVNI#; 6000.00  N
REF:152 !

PARAMETER G(LAV_C14,NI:TI:NI;0) 273.00 +1.5*GLAVTI#
   +1.5*GLAVNI#; 6000.00  N
REF:152 !

PARAMETER G(LAV_C14,TI:NI:TI;0) 273.00 +1.5*GLAVTI#
   +1.5*GLAVNI#; 6000.00  N
REF:152 !

PARAMETER G(LAV_C14,TI:FE:NI;0) 273.00 -92832+2.646*T
   +GLAVTI#+1.5*GLAVFE#+0.5*GLAVNI#; 6000.00  N
REF:152 !

PARAMETER G(LAV_C14,FE:TI:NI;0) 273.00 +GLAVFE#
   +1.5*GLAVTI#+0.5*GLAVNI#; 6000.00  N
REF:152 !

PARAMETER G(LAV_C14,NI:FE:TI;0) 273.00 +GLAVNI#
   +1.5*GLAVFE#+0.5*GLAVTI#; 6000.00  N
REF:152 !

PARAMETER G(LAV_C14,FE:NI:TI;0) 273.00 +GLAVFE#
   +1.5*GLAVNI#+0.5*GLAVTI#; 6000.00  N
REF:152 !

PARAMETER G(LAV_C14,TI:NI:FE;0) 273.00 -97167+7.11*T
   +GLAVTI#+1.5*GLAVNI#+0.5*GLAVFE#; 6000.00  N
REF:152 !

PARAMETER G(LAV_C14,NI:TI:FE;0) 273.00 +GLAVNI#
   +1.5*GLAVTI#+0.5*GLAVFE#; 6000.00  N
REF:152 !

PARAMETER L(LAV_C14,FE,TI:FE:FE;0) 273.00 +3177; 6000.00  N
REF:152 !

PARAMETER L(LAV_C14,FE,TI:FE:TI;0) 273.00 +3177; 6000.00  N
REF:152 !

PARAMETER L(LAV_C14,FE,TI:TI:FE;0) 273.00 +3177; 6000.00  N
REF:152 !

PARAMETER L(LAV_C14,FE,TI:TI:TI;0) 273.00 +3177; 6000.00  N
REF:152 !

PARAMETER L(LAV_C14,FE:FE,TI:FE;0) 273.00 +18000; 6000.00  N
REF:152 !

PARAMETER L(LAV_C14,FE:FE:FE,TI;0) 273.00 +6000; 6000.00  N
REF:152 !

PARAMETER L(LAV_C14,TI:FE,TI:FE;0) 273.00 +18000; 6000.00  N
REF:152 !

PARAMETER L(LAV_C14,TI:FE:FE,TI;0) 273.00 +6000; 6000.00  N
REF:152 !

PARAMETER L(LAV_C14,FE:TI:FE,TI;0) 273.00 +6000; 6000.00  N
REF:152 !

PARAMETER L(LAV_C14,TI:TI:FE,TI;0) 273.00 +6000; 6000.00  N
REF:152 !

PARAMETER L(LAV_C14,FE:FE,TI:TI;0) 273.00 +18000; 6000.00  N
REF:152 !

PARAMETER L(LAV_C14,TI:FE,TI:TI;0) 273.00 +18000; 6000.00  N
REF:152 !

 PHASE LAVES  %  2 2   1 > 
can form as topologically close-packed 
structure in superalloys; affecting brittleness.
Preliminary description. 
>> 4 !

  CONSTITUENT LAVES :CO,CR,FE,MN,MO,NB,NI%,SI,TI,W : CO,CR,FE,MN,MO,NB%,
  NI,SI,TI,W : !

PARAMETER G(LAVES,CO:CO;0) 273.00 +3*GHSERCO#+15000; 6000.00  N
REF:pov10 !

PARAMETER G(LAVES,CO:CR;0) 273.00 +2*GHSERCO#+GHSERCR#+15000; 6000.00  N
REF:pov10 !

PARAMETER G(LAVES,CO:FE;0) 273.00 +2*GHSERCO#+GHSERFE#+15000; 6000.00  N
REF:pov10 !

PARAMETER G(LAVES,CO:MN;0) 273.00 +2*GHSERCO#+GHSERMN#+15000; 6000.00  N
REF:pov10 !

PARAMETER G(LAVES,CO:MO;0) 273.00 +2*GHSERCO#+GHSERMO#+15000; 6000.00  N
REF:pov10 !

PARAMETER G(LAVES,CO:NB;0) 273.00 +2*GHSERCO#+GHSERNB#+15000; 6000.00  N
REF:pov10 !

PARAMETER G(LAVES,CO:NI;0) 273.00 +2*GHSERCO#+GHSERNI#+15000; 6000.00  N
REF:pov10 !

PARAMETER G(LAVES,CO:SI;0) 273.00 +2*GHSERCO#+GHSERSI#+15000; 6000.00  N
REF:pov10 !

PARAMETER G(LAVES,CO:TI;0) 273.00 +2*GHSERCO#+GHSERTI#+15000; 6000.00  N
REF:pov10 !

PARAMETER G(LAVES,CO:W;0) 273.00 +2*GHSERCO#+GHSERWW#+15000; 6000.00  N
REF:pov10 !

PARAMETER G(LAVES,CR:CO;0) 273.00 +2*GHSERCR#+GHSERCO#+15000; 6000.00  N
REF:21 !

PARAMETER G(LAVES,CR:CR;0) 273.00 +3*GHSERCR#+86000; 6000.00  N
REF:pov13 !

PARAMETER G(LAVES,CR:FE;0) 273.00 +2*GHSERCR#+GHSERFE#+15000; 6000.00  N
REF:pov10 !

PARAMETER G(LAVES,CR:MN;0) 273.00 +2*GHSERCR#+GHSERFE#+15000; 6000.00  N
REF:pov10 !

PARAMETER G(LAVES,CR:NB;0) 273.00 +2*GHSERCR#+GHSERNB#-12667.55
   +31.01111*T-5*T*LN(T); 6000.00  N
REF:153 !

PARAMETER G(LAVES,CR:NI;0) 273.00 +2*GHSERCR#+GHSERNI#+50000; 6000.00  N
REF:pov12 !

PARAMETER G(LAVES,CR:SI;0) 273.00 +2*GHSERCR#+GHSERSI#+15000; 6000.00  N
REF:pov10 !

PARAMETER G(LAVES,CR:TI;0) 273.00 +2*GHSERCR#+GHSERTI#-1780-6.3*T; 6000.00  N
REF:21 !

PARAMETER G(LAVES,CR:MO;0) 273.00 +2*GCRFCC#+GHSERMO#+5000; 6000.00  N
REF:pov13 !

PARAMETER G(LAVES,CR:W;0) 273.00 +2*GCRFCC#+GHSERWW#-359-7.2*T; 6000.00  N
REF:59 !

PARAMETER G(LAVES,FE:CO;0) 273.00 +2*GHSERFE#+GHSERCO#+15000; 6000.00  N
REF:pov10 !

PARAMETER G(LAVES,FE:CR;0) 273.00 +2*GHSERFE#+GHSERCR#+15000; 6000.00  N
REF:pov10 !

PARAMETER G(LAVES,FE:FE;0) 273.00 +3*GHSERFE#+61970; 6000.00  N
REF:pov13 !

PARAMETER G(LAVES,FE:MN;0) 273.00 +2*GHSERFE#+GHSERMN#+15000; 6000.00  N
REF:pov10 !

PARAMETER G(LAVES,FE:MO;0) 273.00 -10940+2*GFEFCC#+GHSERMO#; 6000.00  N
REF:pov13 !

PARAMETER G(LAVES,FE:NB;0) 273.00 -53623+5.542*T+2*GFEFCC#
 +GHSERNB#; 6000.00  N
REF:113 !

PARAMETER G(LAVES,FE:NI;0) 273.00 +2*GHSERFE#+GHSERNI#; 6000.00  N
REF:pov13 !

PARAMETER G(LAVES,FE:SI;0) 273.00 +2*GHSERFE#+GHSERSI#+100000; 6000.00  N
REF:pov13 !

PARAMETER G(LAVES,FE:TI;0) 273.00 -80000+409*T-73.55318*T*LN(T)
   -0.01017*T**2+124200*T**(-1); 6000.00  N
REF:pov10 !

PARAMETER G(LAVES,FE:W;0) 273.00 -13500+5*T+2*GFEFCC#+GHSERWW#; 6000.00  N
REF:59 !

PARAMETER G(LAVES,MN:CO;0) 273.00 +2*GHSERMN#+GHSERCO#+15000; 6000.00  N
REF:pov10 !

PARAMETER G(LAVES,MN:CR;0) 273.00 +2*GHSERMN#+GHSERCR#+15000; 6000.00  N
REF:pov10 !

PARAMETER G(LAVES,MN:FE;0) 273.00 +2*GHSERMN#+GHSERFE#+15000; 6000.00  N
REF:pov10 !

PARAMETER G(LAVES,MN:MN;0) 273.00 +3*GHSERMN#+15000; 6000.00  N
REF:pov10 !

PARAMETER G(LAVES,MN:MO;0) 273.00 +2*GHSERMN#+GHSERMO#+15000; 6000.00  N
REF:pov10 !

PARAMETER G(LAVES,MN:NB;0) 273.00 +2*GHSERMN#+GHSERNB#+15000; 6000.00  N
REF:pov10 !

PARAMETER G(LAVES,MN:NI;0) 273.00 +2*GHSERMN#+GHSERNI#+15000; 6000.00  N
REF:pov10 !

PARAMETER G(LAVES,MN:SI;0) 273.00 +2*GHSERMN#+GHSERSI#+15000; 6000.00  N
REF:pov10 !

PARAMETER G(LAVES,MN:TI;0) 273.00 +2*GHSERMN#+GHSERTI#+15000; 6000.00  N
REF:pov10 !

PARAMETER G(LAVES,MN:W;0) 273.00 +2*GHSERMN#+GHSERWW#+15000; 6000.00  N
REF:pov10 !

PARAMETER G(LAVES,MO:CO;0) 273.00 +2*GHSERMO#+GHSERCO#+15000; 6000.00  N
REF:pov10 !
