Repository: deepmodeling/jax-fem

# CALPHAD source and trial — decision D-08 (approved 2026-07-29)

Replaces the "Thermo-Calc TCNI + Scheil" candidate in the E-table with a fully
reproducible open-source route: **pycalphad 0.11.2 + scheil 0.3.0 + MatCalc
open Ni database mc_ni_v2.036**.

## Source

| File | What it is |
|---|---|
| `mc_ni_v2036.tdb` | Original download, byte-identical to matcalc.at. sha256 `84ba8131…f305313ab` |
| `mc_ni_v2036_pycalphad.tdb` | Derived: pycalphad-compatible copy produced by `filter_tdb.py` |
| `filter_tdb.py` | The adaptation script (run on a Latin-1→UTF-8 transcoded copy) |
| `trial.py` / `post.py` | Trial computation and post-processing |

File: cases/AM-Benchmark/references/calphad/mc_ni_v2036_pycalphad.tdb (part 6 of 8)
	
PARAMETER G(LAVES,MO:CR;0) 273.00 +2*GHSERMO#+GHSERCR#+15000; 6000.00  N
REF:pov10 !

PARAMETER G(LAVES,MO:FE;0) 273.00 +2*GHSERMO#+GHSERFE#+193000; 6000.00  N
REF:pov13 !

PARAMETER G(LAVES,MO:MN;0) 273.00 +2*GHSERMO#+GHSERMN#+15000; 6000.00  N
REF:pov10 !

PARAMETER G(LAVES,MO:MO;0) 273.00 +3*GHSERMO#+132120; 6000.00  N
REF:pov13 !

PARAMETER G(LAVES,MO:NB;0) 273.00 +2*GHSERMO#+GHSERNB#+15000; 6000.00  N
REF:pov10 !

PARAMETER G(LAVES,MO:NI;0) 273.00 +2*GHSERMO#+GHSERNI#+15000; 6000.00  N
REF:pov10 !

PARAMETER G(LAVES,MO:SI;0) 273.00 +2*GHSERMO#+GHSERSI#+15000; 6000.00  N
REF:pov10 !

PARAMETER G(LAVES,MO:TI;0) 273.00 +2*GHSERMO#+GHSERTI#+15000; 6000.00  N
REF:pov10 !

PARAMETER G(LAVES,MO:W;0) 273.00 +2*GHSERMO#+GHSERWW#+50000; 6000.00  N
REF:pov10 !

PARAMETER G(LAVES,NB:CO;0) 273.00 +2*GHSERNB#+GHSERCO#+15000; 6000.00  N
REF:pov10 !

PARAMETER G(LAVES,NB:CR;0) 273.00 +2*GHSERNB#+GHSERCR#+42667.55
   -31.01111*T+5*T*LN(T); 6000.00  N
REF:153 !

PARAMETER G(LAVES,NB:FE;0) 273.00 +2*GHSERNB#+GHSERFE#+15000; 6000.00  N
REF:16 !

PARAMETER G(LAVES,NB:MN;0) 273.00 +2*GHSERNB#+GHSERMN#+15000; 6000.00  N
REF:16 !

PARAMETER G(LAVES,NB:MO;0) 273.00 +2*GHSERNB#+GHSERMO#+15000; 6000.00  N
REF:pov10 !

PARAMETER G(LAVES,NB:NB;0) 273.00 +3*GHSERNB#+15000; 6000.00  N
REF:16 !

PARAMETER G(LAVES,NB:NI;0) 273.00 +2*GHSERNB#+GHSERNI#; 6000.00  N
REF:pov14 !

PARAMETER G(LAVES,NB:SI;0) 273.00 +2*GHSERNB#+GHSERSI#+15000; 6000.00  N
REF:pov10 !

PARAMETER G(LAVES,NB:TI;0) 273.00 +2*GHSERNB#+GHSERTI#+15000; 6000.00  N
REF:16 !

PARAMETER G(LAVES,NB:W;0) 273.00 +2*GHSERNB#+GHSERWW#+15000; 6000.00  N
REF:pov10 !

PARAMETER G(LAVES,NI:CO;0) 273.00 +2*GHSERNI#+GHSERCO#+15000; 6000.00  N
REF:pov10 !

PARAMETER G(LAVES,NI:CR;0) 273.00 +2*GHSERNI#+GHSERCR#+15000; 6000.00  N
REF:pov10 !

PARAMETER G(LAVES,NI:FE;0) 273.00 +2*GLAVNI#+GLAVFE#; 6000.00  N
REF:152 !

PARAMETER G(LAVES,NI:MN;0) 273.00 +2*GHSERNI#+GHSERMN#+15000; 6000.00  N
REF:pov10 !

PARAMETER G(LAVES,NI:MO;0) 273.00 +2*GHSERNI#+GHSERMO#+15000; 6000.00  N
REF:pov12 !

PARAMETER G(LAVES,NI:NB;0) 273.00 +2*GHSERNI#+GHSERNB#-66000; 6000.00  N
REF:pov15 !

PARAMETER G(LAVES,NI:NI;0) 273.00 +3*GHSERNI#+GHSERNI#
 +150000+50*T; 6000.00  N
REF:ssh13 !

PARAMETER G(LAVES,NI:SI;0) 273.00 +3*GHSERNI#+15000; 6000.00  N
REF:pov10 !

PARAMETER G(LAVES,NI:TI;0) 273.00 +2*GHSERNI#+GHSERTI#+15000; 6000.00  N
REF:pov10 !

PARAMETER G(LAVES,NI:W;0) 273.00 +2*GHSERNI#+GHSERWW#+15000; 6000.00  N
REF:pov10 !

PARAMETER G(LAVES,SI:CO;0) 273.00 +2*GHSERSI#+GHSERCO#+15000; 6000.00  N
REF:pov10 !

PARAMETER G(LAVES,SI:CR;0) 273.00 +2*GHSERSI#+GHSERCR#+15000; 6000.00  N
REF:pov10 !

PARAMETER G(LAVES,SI:FE;0) 273.00 +2*GHSERSI#+GHSERFE#+15000; 6000.00  N
REF:pov10 !

PARAMETER G(LAVES,SI:MN;0) 273.00 +2*GHSERSI#+GHSERMN#+15000; 6000.00  N
REF:pov10 !

PARAMETER G(LAVES,SI:MO;0) 273.00 +2*GHSERSI#+GHSERMO#+50000; 6000.00  N
REF:pov13 !

PARAMETER G(LAVES,SI:NB;0) 273.00 +2*GHSERSI#+GHSERNB#-46455; 6000.00  N
REF:153 !

PARAMETER G(LAVES,SI:NI;0) 273.00 +2*GHSERSI#+GHSERNI#+15000; 6000.00  N
REF:pov10 !

PARAMETER G(LAVES,SI:SI;0) 273.00 +3*GHSERSI#+170000; 6000.00  N
REF:pov13 !

PARAMETER G(LAVES,SI:TI;0) 273.00 +2*GHSERSI#+GHSERTI#+15000; 6000.00  N
REF:pov10 !

PARAMETER G(LAVES,SI:W;0) 273.00 +2*GHSERSI#+GHSERWW#+15000; 6000.00  N
REF:pov10 !

PARAMETER G(LAVES,TI:CO;0) 273.00 +2*GHSERTI#+GHSERCO#+15000; 6000.00  N
REF:pov10 !

PARAMETER G(LAVES,TI:CR;0) 273.00 +2*GHSERTI#+GHSERCR#
 +31780+6.3*T; 6000.00  N
REF:21 !

PARAMETER G(LAVES,TI:FE;0) 273.00 +2*GHSERTI#+GHSERFE#+15000; 6000.00  N
REF:16 !

PARAMETER G(LAVES,TI:MN;0) 273.00 +2*GHSERTI#+GHSERFE#+15000; 6000.00  N
REF:pov10 !

PARAMETER G(LAVES,TI:MO;0) 273.00 +2*GHSERTI#+GHSERMO#+15000; 6000.00  N
REF:pov10 !

PARAMETER G(LAVES,TI:NB;0) 273.00 +2*GHSERTI#+GHSERNB#+15000; 6000.00  N
REF:16 !

PARAMETER G(LAVES,TI:NI;0) 273.00 +2*GHSERTI#+GHSERNI#+15000; 6000.00  N
REF:pov10 !

PARAMETER G(LAVES,TI:SI;0) 273.00 +2*GHSERTI#+GHSERSI#+15000; 6000.00  N
REF:pov10 !

PARAMETER G(LAVES,TI:TI;0) 273.00 +3*GHSERTI#+15000; 6000.00  N
REF:16 !

PARAMETER G(LAVES,TI:W;0) 273.00 +2*GHSERTI#+GHSERWW#+15000; 6000.00  N
REF:pov10 !

PARAMETER G(LAVES,W:CO;0) 273.00 +2*GHSERWW#+GHSERCO#+15000; 6000.00  N
REF:pov10 !

PARAMETER G(LAVES,W:CR;0) 273.00 +2*GHSERWW#+GHSERCR#+15000; 6000.00  N
REF:pov10 !

PARAMETER G(LAVES,W:FE;0) 273.00 +2*GHSERWW#+GHSERFE#+239000; 6000.00  N
REF:pov13 !

PARAMETER G(LAVES,W:MN;0) 273.00 +2*GHSERWW#+GHSERMN#+15000; 6000.00  N
REF:pov10 !

PARAMETER G(LAVES,W:MO;0) 273.00 +2*GHSERWW#+GHSERMO#+40000; 6000.00  N
REF:pov10 !

PARAMETER G(LAVES,W:NB;0) 273.00 +2*GHSERWW#+GHSERNB#+15000; 6000.00  N
REF:pov10 !

PARAMETER G(LAVES,W:NI;0) 273.00 +2*GHSERWW#+GHSERNI#+15000; 6000.00  N
REF:pov10 !

PARAMETER G(LAVES,W:SI;0) 273.00 +2*GHSERWW#+GHSERSI#+15000; 6000.00  N
REF:pov10 !

PARAMETER G(LAVES,W:TI;0) 273.00 +2*GHSERWW#+GHSERTI#+15000; 6000.00  N
REF:pov10 !

PARAMETER G(LAVES,W:W;0) 273.00 +3*GHSERWW#+133000; 6000.00  N
REF:pov13 !

PARAMETER L(LAVES,CO,CR:*;0) 273.00 +70000; 6000.00  N
REF:pov10 !

PARAMETER L(LAVES,*:CO,CR;0) 273.00 +70000; 6000.00  N
REF:pov10 !

PARAMETER L(LAVES,CO,FE:*;0) 273.00 +70000; 6000.00  N
REF:pov10 !

PARAMETER L(LAVES,*:CO,FE;0) 273.00 +70000; 6000.00  N
REF:pov10 !

PARAMETER L(LAVES,CO,MO:*;0) 273.00 +70000; 6000.00  N
REF:pov10 !

PARAMETER L(LAVES,CO,W:*;0) 273.00 +70000; 6000.00  N
REF:pov10 !

PARAMETER L(LAVES,*:CO,MO;0) 273.00 +70000; 6000.00  N
REF:pov10 !

PARAMETER L(LAVES,*:CO,W;0) 273.00 +70000; 6000.00  N
REF:pov10 !

PARAMETER L(LAVES,CR:CR,FE;0) 273.00 +70000; 6000.00  N
REF:pov10 !

PARAMETER L(LAVES,CR,FE:CR;0) 273.00 +70000; 6000.00  N
REF:pov10 !

PARAMETER L(LAVES,FE:CR,FE;0) 273.00 +70000; 6000.00  N
REF:pov10 !

PARAMETER L(LAVES,CR,FE:FE;0) 273.00 +70000; 6000.00  N
REF:pov10 !

PARAMETER L(LAVES,CR,W:CR;0) 273.00 +70000; 6000.00  N
REF:pov10 !

PARAMETER L(LAVES,CR,W:FE;0) 273.00 +70000; 6000.00  N
REF:pov10 !

PARAMETER L(LAVES,CR,W:W;0) 273.00 +70000; 6000.00  N
REF:pov10 !

PARAMETER L(LAVES,CR:CR,W;0) 273.00 +70000; 6000.00  N
REF:pov10 !

PARAMETER L(LAVES,W:CR,FE;0) 273.00 +70000; 6000.00  N
REF:pov10 !

PARAMETER L(LAVES,CR:FE,W;0) 273.00 +70000; 6000.00  N
REF:pov10 !

PARAMETER L(LAVES,FE,W:CR;0) 273.00 +70000; 6000.00  N
REF:pov10 !

PARAMETER L(LAVES,FE,W:FE;0) 273.00 +70000; 6000.00  N
REF:pov10 !

PARAMETER L(LAVES,FE,W:W;0) 273.00 +70000; 6000.00  N
REF:pov10 !

PARAMETER L(LAVES,FE:CR,W;0) 273.00 +70000; 6000.00  N
REF:pov10 !

PARAMETER L(LAVES,CR:CR,NB;0) 273.00 +18511.36; 6000.00  N
REF:153 !

PARAMETER L(LAVES,NB:CR,NB;0) 273.00 +18511.36; 6000.00  N
REF:153 !

PARAMETER L(LAVES,CR,NB:CR;0) 273.00 +90673.45; 6000.00  N
REF:153 !

PARAMETER L(LAVES,CR,NB:NB;0) 273.00 +90673.45; 6000.00  N
REF:153 !

PARAMETER L(LAVES,CR,SI:NB;0) 273.00 -516132; 6000.00  N
REF:153 !

PARAMETER L(LAVES,NB:CR,FE;0) 273.00 +70000; 6000.00  N
REF:pov10 !

PARAMETER L(LAVES,CR,FE:NB;0) 273.00 -70000; 6000.00  N
REF:pov14 !

PARAMETER L(LAVES,FE:CR,NB;0) 273.00 +70000; 6000.00  N
REF:pov10 !

PARAMETER L(LAVES,CR,NB:FE;0) 273.00 +70000; 6000.00  N
REF:pov10 !

PARAMETER L(LAVES,NB,W:NB;0) 273.00 +70000; 6000.00  N
REF:pov10 !

PARAMETER L(LAVES,NB:NB,W;0) 273.00 +70000; 6000.00  N
REF:pov10 !

PARAMETER L(LAVES,CO,NB:NB;0) 273.00 +70000; 6000.00  N
REF:pov10 !

PARAMETER L(LAVES,NB:CO,NB;0) 273.00 +70000; 6000.00  N
REF:pov10 !

PARAMETER L(LAVES,CR,W:NB;0) 273.00 +70000; 6000.00  N
REF:pov10 !

PARAMETER L(LAVES,NB:CR,W;0) 273.00 +70000; 6000.00  N
REF:pov10 !

PARAMETER L(LAVES,W:FE,NB;0) 273.00 +70000; 6000.00  N
REF:pov10 !

PARAMETER L(LAVES,FE,NB:W;0) 273.00 +70000; 6000.00  N
REF:pov10 !

PARAMETER L(LAVES,FE,W:NB;0) 273.00 +70000; 6000.00  N
REF:pov10 !

PARAMETER L(LAVES,NB:FE,W;0) 273.00 +70000; 6000.00  N
REF:pov10 !

PARAMETER L(LAVES,CR,FE:MO;0) 273.00 -25000+7.5*T; 6000.00  N
REF:pov13 !

PARAMETER L(LAVES,CR,FE:W;0) 273.00 -12500; 6000.00  N
REF:59 !

PARAMETER L(LAVES,CR,SI:MO;0) 273.00 -740000+300*T; 6000.00  N
REF:pov13 !

PARAMETER L(LAVES,CR,SI:W;0) 273.00 -250000; 6000.00  N
REF:pov13 !

PARAMETER L(LAVES,CR,TI:CR;0) 273.00 +10800+27*T; 6000.00  N
REF:21 !

PARAMETER L(LAVES,CR,TI:TI;0) 273.00 +10800+27*T; 6000.00  N
REF:21 !

PARAMETER L(LAVES,FE,NB:FE;0) 273.00 +30000; 6000.00  N
REF:16 !

PARAMETER L(LAVES,FE,NB:NB;0) 273.00 +30000; 6000.00  N
REF:16 !

PARAMETER L(LAVES,FE,NB:TI;0) 273.00 +30000; 6000.00  N
REF:16 !

PARAMETER L(LAVES,FE,TI:FE;0) 273.00 -38000; 6000.00  N
REF:16 !

PARAMETER L(LAVES,FE,TI:NB;0) 273.00 -38000; 6000.00  N
REF:16 !

PARAMETER L(LAVES,FE,TI:TI;0) 273.00 -38000; 6000.00  N
REF:16 !

PARAMETER L(LAVES,FE,SI:MO;0)  
273.00 -740000+300*T; 6000.00  N
REF:pov13 !

PARAMETER L(LAVES,FE,SI:W;0)  
273.00 -250000; 6000.00  N
REF:pov13 !

PARAMETER L(LAVES,CR:CR,TI;0) 273.00 +50000; 6000.00  N
REF:21 !

PARAMETER L(LAVES,TI:CR,TI;0) 273.00 +50000; 6000.00  N
REF:21 !

PARAMETER L(LAVES,FE:MO,W;0) 273.00 -7500; 6000.00  N
REF:55 !

PARAMETER L(LAVES,FE:FE,NB;0) 273.00 +30000; 6000.00  N
REF:16 !

PARAMETER L(LAVES,NB:FE,NB;0) 273.00 +30000; 6000.00  N
REF:16 !

PARAMETER L(LAVES,TI:FE,NB;0) 273.00 +30000; 6000.00  N
REF:16 !

PARAMETER L(LAVES,FE:FE,TI;0) 273.00 +16000; 6000.00  N
REF:16 !

PARAMETER L(LAVES,NB:FE,TI;0) 273.00 +16000; 6000.00  N
REF:16 !

PARAMETER L(LAVES,TI:FE,TI;0) 273.00 +16000; 6000.00  N
REF:16 !

PARAMETER L(LAVES,CR:CR,MN;0) 273.00 +70000; 6000.00  N
REF:pov10 !

PARAMETER L(LAVES,CR,MN:CR;0) 273.00 +70000; 6000.00  N
REF:pov10 !

PARAMETER L(LAVES,MN:CR,MN;0) 273.00 +70000; 6000.00  N
REF:pov10 !

PARAMETER L(LAVES,CR,MN:MN;0) 273.00 +70000; 6000.00  N
REF:pov10 !

PARAMETER L(LAVES,CR,W:MN;0) 273.00 +70000; 6000.00  N
REF:pov10 !

PARAMETER L(LAVES,W:CR,MN;0) 273.00 +70000; 6000.00  N
REF:pov10 !

PARAMETER L(LAVES,CR:MN,W;0) 273.00 +70000; 6000.00  N
REF:pov10 !

PARAMETER L(LAVES,MN,W:CR;0) 273.00 +70000; 6000.00  N
REF:pov10 !

PARAMETER L(LAVES,MN,W:MN;0) 273.00 +70000; 6000.00  N
REF:pov10 !

PARAMETER L(LAVES,MN,W:W;0) 273.00 +70000; 6000.00  N
REF:pov10 !

PARAMETER L(LAVES,MN:CR,W;0) 273.00 +70000; 6000.00  N
REF:pov10 !

PARAMETER L(LAVES,NB:CR,MN;0) 273.00 +70000; 6000.00  N
REF:pov10 !

PARAMETER L(LAVES,CR,MN:NB;0) 273.00 +70000; 6000.00  N
REF:pov10 !

PARAMETER L(LAVES,MN:CR,NB;0) 273.00 +70000; 6000.00  N
REF:pov10 !

PARAMETER L(LAVES,CR,NB:MN;0) 273.00 +70000; 6000.00  N
REF:pov10 !

PARAMETER L(LAVES,W:MN,NB;0) 273.00 +70000; 6000.00  N
REF:pov10 !

PARAMETER L(LAVES,MN,NB:W;0) 273.00 +70000; 6000.00  N
REF:pov10 !

PARAMETER L(LAVES,MN,W:NB;0) 273.00 +70000; 6000.00  N
REF:pov10 !

PARAMETER L(LAVES,NB:MN,W;0) 273.00 +70000; 6000.00  N
REF:pov10 !

PARAMETER L(LAVES,CR,MN:MO;0) 273.00 +70000; 6000.00  N
REF:pov10 !

PARAMETER L(LAVES,CR,MN:W;0) 273.00 +70000; 6000.00  N
REF:pov10 !

PARAMETER L(LAVES,MN,NB:MN;0) 273.00 +70000; 6000.00  N
REF:pov10 !

PARAMETER L(LAVES,MN,NB:NB;0) 273.00 +70000; 6000.00  N
REF:pov10 !

PARAMETER L(LAVES,MN,NB:TI;0) 273.00 +70000; 6000.00  N
REF:pov10 !

PARAMETER L(LAVES,MN,TI:MN;0) 273.00 +70000; 6000.00  N
REF:pov10 !

PARAMETER L(LAVES,MN,TI:NB;0) 273.00 +70000; 6000.00  N
REF:pov10 !

PARAMETER L(LAVES,MN,TI:TI;0) 273.00 +70000; 6000.00  N
REF:pov10 !

PARAMETER L(LAVES,MN:MO,W;0) 273.00 +70000; 6000.00  N
REF:pov10 !

PARAMETER L(LAVES,MN:MN,NB;0) 273.00 +70000; 6000.00  N
REF:pov10 !

PARAMETER L(LAVES,NB:MN,NB;0) 273.00 +70000; 6000.00  N
REF:pov10 !

PARAMETER L(LAVES,TI:MN,NB;0) 273.00 +70000; 6000.00  N
REF:pov10 !

PARAMETER L(LAVES,MN:MN,TI;0) 273.00 +70000; 6000.00  N
REF:pov10 !

PARAMETER L(LAVES,NB:MN,TI;0) 273.00 +70000; 6000.00  N
REF:pov10 !

PARAMETER L(LAVES,TI:MN,TI;0) 273.00 +70000; 6000.00  N
REF:pov10 !

PARAMETER L(LAVES,MN:MN,FE;0) 273.00 +70000; 6000.00  N
REF:pov10 !

PARAMETER L(LAVES,FE,MN:MN;0) 273.00 +70000; 6000.00  N
REF:pov10 !

PARAMETER L(LAVES,FE:FE,MN;0) 273.00 +70000; 6000.00  N
REF:pov10 !

PARAMETER L(LAVES,FE,MN:FE;0) 273.00 +70000; 6000.00  N
REF:pov10 !

PARAMETER L(LAVES,MN,W:FE;0) 273.00 +70000; 6000.00  N
REF:pov10 !

PARAMETER L(LAVES,W:FE,MN;0) 273.00 +70000; 6000.00  N
REF:pov10 !

PARAMETER L(LAVES,MN:FE,W;0) 273.00 +70000; 6000.00  N
REF:pov10 !

PARAMETER L(LAVES,FE,W:MN;0) 273.00 +70000; 6000.00  N
REF:pov10 !

PARAMETER L(LAVES,FE:MN,W;0) 273.00 +70000; 6000.00  N
REF:pov10 !

PARAMETER L(LAVES,NB:FE,MN;0) 273.00 +70000; 6000.00  N
REF:pov10 !

PARAMETER L(LAVES,FE,MN:NB;0) 273.00 +70000; 6000.00  N
REF:pov10 !

PARAMETER L(LAVES,FE:MN,NB;0) 273.00 +70000; 6000.00  N
REF:pov10 !

PARAMETER L(LAVES,MN,NB:FE;0) 273.00 +70000; 6000.00  N
REF:pov10 !

PARAMETER L(LAVES,FE,MN:MO;0) 273.00 +1e-8; 6000.00  N
REF:pov13 !

PARAMETER L(LAVES,FE,MN:W;0) 273.00 +70000; 6000.00  N
REF:pov10 !

PARAMETER L(LAVES,CR:CR,NI;0) 273.00 +70000; 6000.00  N
REF:pov12 !

PARAMETER L(LAVES,NI:CR,NI;0) 273.00 +70000; 6000.00  N
REF:pov12 !

PARAMETER L(LAVES,CR,NI:CR;0) 273.00 +70000; 6000.00  N
REF:pov12 !

PARAMETER L(LAVES,CR,NI:NI;0) 273.00 +70000; 6000.00  N
REF:pov12 !

PARAMETER L(LAVES,CR,SI:NI;0) 273.00 +70000; 6000.00  N
REF:pov12 !

PARAMETER L(LAVES,NI:CR,FE;0) 273.00 +70000; 6000.00  N
REF:pov12 !

PARAMETER L(LAVES,CR,FE:NI;0) 273.00 -50000; 6000.00  N
REF:pov13 !

PARAMETER L(LAVES,FE:CR,NI;0) 273.00 +70000; 6000.00  N
REF:pov12 !

PARAMETER L(LAVES,CR,NI:FE;0) 273.00 +70000; 6000.00  N
REF:pov12 !

PARAMETER L(LAVES,NI,W:NI;0) 273.00 +70000; 6000.00  N
REF:pov12 !

PARAMETER L(LAVES,NI:NI,W;0) 273.00 +70000; 6000.00  N
REF:pov12 !

PARAMETER L(LAVES,CO,NI:NI;0) 273.00 +70000; 6000.00  N
REF:pov12 !

PARAMETER L(LAVES,NI:CO,NI;0) 273.00 +70000; 6000.00  N
REF:pov12 !

PARAMETER L(LAVES,CR,W:NI;0) 273.00 +70000; 6000.00  N
REF:pov12 !

PARAMETER L(LAVES,NI:CR,W;0) 273.00 +70000; 6000.00  N
REF:pov12 !

PARAMETER L(LAVES,W:FE,NI;0) 273.00 +70000; 6000.00  N
REF:pov12 !

PARAMETER L(LAVES,FE,NI:W;0) 273.00 +70000; 6000.00  N
REF:pov12 !

PARAMETER L(LAVES,FE,W:NI;0) 273.00 +70000; 6000.00  N
REF:pov12 !

PARAMETER L(LAVES,NI:FE,W;0) 273.00 +70000; 6000.00  N
REF:pov12 !

PARAMETER L(LAVES,FE,NI:FE;0) 273.00 +70000; 6000.00  N
REF:pov12 !

PARAMETER L(LAVES,FE,NI:NI;0) 273.00 +70000; 6000.00  N
REF:pov12 !

PARAMETER L(LAVES,FE,NI:TI;0) 273.00 +70000; 6000.00  N
REF:pov12 !

PARAMETER L(LAVES,FE,TI:NI;0) 273.00 +70000; 6000.00  N
REF:pov12 !

PARAMETER L(LAVES,FE:FE,NI;0) 273.00 +70000; 6000.00  N
REF:pov12 !

PARAMETER L(LAVES,NI:FE,NI;0) 273.00 +70000; 6000.00  N
REF:pov12 !

PARAMETER L(LAVES,TI:FE,NI;0) 273.00 +70000; 6000.00  N
REF:pov12 !

PARAMETER L(LAVES,NI:FE,TI;0) 273.00 +70000; 6000.00  N
REF:pov12 !

PARAMETER L(LAVES,NI:CR,MN;0) 273.00 +70000; 6000.00  N
REF:pov12 !

PARAMETER L(LAVES,CR,MN:NI;0) 273.00 +70000; 6000.00  N
REF:pov12 !

PARAMETER L(LAVES,MN:CR,NI;0) 273.00 +70000; 6000.00  N
REF:pov12 !

PARAMETER L(LAVES,CR,NI:MN;0) 273.00 +70000; 6000.00  N
REF:pov12 !

PARAMETER L(LAVES,W:MN,NI;0) 273.00 +70000; 6000.00  N
REF:pov12 !

PARAMETER L(LAVES,MN,NI:W;0) 273.00 +70000; 6000.00  N
REF:pov12 !

PARAMETER L(LAVES,MN,W:NI;0) 273.00 +70000; 6000.00  N
REF:pov12 !

PARAMETER L(LAVES,NI:MN,W;0) 273.00 +70000; 6000.00  N
REF:pov12 !

PARAMETER L(LAVES,MN,NI:MN;0) 273.00 +70000; 6000.00  N
REF:pov12 !

PARAMETER L(LAVES,MN,NI:NI;0) 273.00 +70000; 6000.00  N
REF:pov12 !

PARAMETER L(LAVES,MN,NI:TI;0) 273.00 +70000; 6000.00  N
REF:pov12 !

PARAMETER L(LAVES,MN,TI:NI;0) 273.00 +70000; 6000.00  N
REF:pov12 !

PARAMETER L(LAVES,MN:MN,NI;0) 273.00 +70000; 6000.00  N
REF:pov12 !

PARAMETER L(LAVES,NI:MN,NI;0) 273.00 +70000; 6000.00  N
REF:pov12 !

PARAMETER L(LAVES,TI:MN,NI;0) 273.00 +70000; 6000.00  N
REF:pov12 !

PARAMETER L(LAVES,NI:MN,TI;0) 273.00 +70000; 6000.00  N
REF:pov12 !

PARAMETER L(LAVES,NI:FE,MN;0) 273.00 +70000; 6000.00  N
REF:pov12 !

PARAMETER L(LAVES,FE,MN:NI;0) 273.00 +70000; 6000.00  N
REF:pov12 !

PARAMETER L(LAVES,FE:MN,NI;0) 273.00 +70000; 6000.00  N
REF:pov12 !

PARAMETER L(LAVES,MN,NI:FE;0) 273.00 +70000; 6000.00  N
REF:pov12 !

PARAMETER L(LAVES,CR:MO,NI;0) 273.00 -50000; 6000.00  N
REF:pov13 !

PARAMETER L(LAVES,FE:MO,NI;0) 273.00 -75000+35*T; 6000.00  N
REF:pov13 !

PARAMETER L(LAVES,CR:MO,W;0) 273.00 +1e-8; 6000.00  N
REF:pov13 !

PARAMETER L(LAVES,CR,NI:NB;0) 273.00 -75000; 6000.00  N
REF:pov14 !

PARAMETER L(LAVES,FE,NI:NB;0) 273.00 -75000; 6000.00  N
REF:pov14 !

PARAMETER L(LAVES,NI:MO,NB;0) 273.00 -75000; 6000.00  N
REF:pov14 !

 PHASE MU_PHASE  %  3 7   2   4 > 
can form as topologically close-packed 
structure in superalloys; affecting brittleness. 
>> 4 !

    CONSTITUENT MU_PHASE :CO,CR,FE,MN,MO,NB,NI%,SI:MO%,NB,W: 
 AL,CO,CR,FE,MO,NB,NI,SI,W: !

PARAMETER G(MU_PHASE,CO:MO:AL;0) 273.00 +7*GCOFCC#
   +2*GHSERMO#+4*GHSERAL#-400000; 6000.00  N
REF:pov15 !

PARAMETER G(MU_PHASE,CO:MO:CO;0) 273.00 -64478.6+49.936*T+7*GCOFCC#
   +2*GHSERMO#+4*GCOBCC#; 6000.00  N
REF:77 !

PARAMETER G(MU_PHASE,CO:MO:CR;0) 273.00 +7*GCOFCC#
   +2*GHSERMO#+4*GHSERCR#-50000; 6000.00  N
REF:pov15 !

PARAMETER G(MU_PHASE,CO:MO:FE;0) 273.00 +300000+7*GCOFCC#
   +2*GHSERMO#+4*GHSERFE#; 6000.00  N
REF:pov09 !

PARAMETER G(MU_PHASE,CO:MO:MO;0) 273.00 -105406.7+19.784*T
   +7*GCOFCC#+6*GHSERMO#; 6000.00  N
REF:77 !

PARAMETER G(MU_PHASE,CO:MO:NB;0) 273.00 +7*GCOFCC#+2*GHSERMO#+4*GHSERNB#
 -350000; 6000.00  N
REF:pov15 !

PARAMETER G(MU_PHASE,CO:MO:NI;0) 273.00 +7*GCOFCC#+2*GHSERMO#
 +4*GNIBCC#; 6000.00  N
REF:pov12 !

PARAMETER G(MU_PHASE,CO:MO:SI;0) 273.00 +7*GCOFCC#
   +2*GHSERMO#+4*GHSERSI#+150000-50*T; 6000.00  N
REF:pov09 !

PARAMETER G(MU_PHASE,CO:MO:W;0) 273.00 -50000+7*GCOFCC#
   +2*GHSERMO#+4*GHSERWW#; 6000.00  N
REF:pov14 !

PARAMETER G(MU_PHASE,CO:NB:NB;0) 273.00 +7*GCOFCC#+6*GHSERNB#
    -335543+57.096*T; 6000.00  N
REF:136 !

PARAMETER G(MU_PHASE,CO:W:CO;0) 273.00 -20534+42.774*T+7*GCOFCC#
   +4*GCOBCC#+2*GHSERWW#; 6000.00  N
REF:79 !

PARAMETER G(MU_PHASE,CO:W:CR;0) 273.00 +7*GCOFCC#
   +4*GHSERCR#+2*GHSERWW#; 6000.00  N
REF:pov15 !

PARAMETER G(MU_PHASE,CO:W:FE;0) 273.00 +7*GCOFCC#+2*GHSERWW#
 +4*GHSERFE#; 6000.00  N
REF:79 !

PARAMETER G(MU_PHASE,CO:W:NI;0) 273.00 +7*GCOFCC#+2*GHSERWW#
 +4*GNIBCC#; 6000.00  N
REF:79 !

PARAMETER G(MU_PHASE,CR:MO:AL;0) 273.00 +7*GCRFCC#
   +2*GHSERMO#+4*GHSERAL#-400000; 6000.00  N
REF:pov15 !

PARAMETER G(MU_PHASE,CO:W:W;0) 273.00 -26910-21.791*T+7*GCOFCC#
 +6*GHSERWW#; 6000.00  N
REF:79 !

PARAMETER G(MU_PHASE,CR:MO:CO;0) 273.00 +7*GCRFCC#+2*GHSERMO#
 +4*GCOBCC#-60000; 6000.00  N
REF:pov14 !

PARAMETER G(MU_PHASE,CR:MO:CR;0) 273.00 +7*GCRFCC#+2*GHSERMO#+4*GHSERCR#
    +130000-100*T; 6000.00  N
REF:111 !

PARAMETER G(MU_PHASE,CR:MO:FE;0) 273.00 +7*GCRFCC#+2*GHSERMO#+4*GHSERFE#
   +130000-100*T; 6000.00  N
REF:111 !

PARAMETER G(MU_PHASE,CR:MO:MO;0) 273.00 +7*GCRFCC#+6*GHSERMO#
 +130000-100*T; 6000.00  N
REF:111 !

PARAMETER G(MU_PHASE,CR:MO:NI;0) 273.00 +7*GCRFCC#+2*GHSERMO#
 +4*GNIBCC#-100000+100*T; 6000.00  N
REF:pov15 !

PARAMETER G(MU_PHASE,CR:MO:W;0) 273.00 -50000+7*GCRFCC#+2*GHSERMO#
 +4*GHSERWW#; 6000.00  N
REF:pov15 !

PARAMETER G(MU_PHASE,CR:W:CO;0) 273.00 +7*GCRFCC#+2*GHSERWW#
 +4*GCOBCC#; 6000.00  N
REF:pov15 !

PARAMETER G(MU_PHASE,CR:W:MO;0) 273.00 +7*GCRFCC#+2*GHSERWW#
 +4*GHSERMO#; 6000.00  N
REF:pov15 !

PARAMETER G(MU_PHASE,CR:W:NI;0) 273.00 +7*GCRFCC#+2*GHSERWW#
 +4*GNIBCC#; 6000.00  N
REF:pov12 !

PARAMETER G(MU_PHASE,CR:W:W;0) 273.00 +7*GCRFCC#+2*GHSERWW#
 +4*GHSERWW#; 6000.00  N
REF:pov15 !

PARAMETER G(MU_PHASE,FE:MO:CO;0) 273.00 +150000+7*GFEFCC#
   +2*GHSERMO#+4*GCOBCC#; 6000.00  N
REF:pov09 !

PARAMETER G(MU_PHASE,FE:MO:CR;0) 273.00 +7*GFEFCC#+2*GHSERMO#+4*GHSERCR#
   +130000-100*T; 6000.00  N
REF:111 !

PARAMETER G(MU_PHASE,FE:MO:FE;0) 273.00 +7*GFEFCC#+2*GHSERMO#+4*GHSERFE#
   +39475-6.032*T; 6000.00  N
REF:111 !

PARAMETER G(MU_PHASE,FE:MO:MO;0) 273.00 +7*GFEFCC#+6*GHSERMO#
 -46663-5.891*T; 6000.00  N
REF:111 !

 PARAMETER G(MU_PHASE,FE:MO:NI;0) 273.00 +7*GFEFCC#+2*GHSERMO#+4*GHSERNI#
   +354030-229.4*T; 6000.00  N
REF:41 !

PARAMETER G(MU_PHASE,FE:MO:SI;0) 273.00 +7*GFEFCC#
   +2*GHSERMO#+4*GHSERSI#+150000-50*T; 6000.00  N
REF:pov09 !

PARAMETER G(MU_PHASE,FE:MO:W;0) 273.00 +7*GFEFCC#+2*GHSERMO#+4*GHSERWW#
 -72000; 6000.00  N
REF:55 !

PARAMETER G(MU_PHASE,FE:NB:FE;0) 273.00 +7*GFEFCC#+2*GHSERNB#+4*GHSERFE#
 +103747; 6000.00  N
REF:16 !

PARAMETER G(MU_PHASE,FE:NB:NB;0) 273.00 +7*GFEFCC#+6*GHSERNB#
 -239093+20*T; 6000.00  N
REF:113 !

PARAMETER G(MU_PHASE,FE:W:CO;0) 273.00 +7*GFEFCC#+2*GHSERWW#
 +4*GCOBCC#; 6000.00  N
REF:79 !

PARAMETER G(MU_PHASE,FE:W:FE;0) 273.00 +7*GFEFCC#+2*GHSERWW#
 +4*GHSERFE#; 6000.00  N
REF:79 !

PARAMETER G(MU_PHASE,FE:W:MO;0) 273.00 +7*GFEFCC#+2*GHSERWW#
 +4*GHSERMO#+10000; 6000.00  N
REF:55 !

PARAMETER G(MU_PHASE,FE:W:NI;0) 273.00 +7*GFEFCC#+2*GHSERWW#
 +4*GNIBCC#; 6000.00  N
REF:79 !

PARAMETER G(MU_PHASE,FE:W:W;0) 273.00 -53450+19*T+7*GFEFCC#
 +6*GHSERWW#; 6000.00  N
REF:79 !

PARAMETER G(MU_PHASE,MN:MO:FE;0) 273.00 +7*GMNFCC#+2*GHSERMO#
 +4*GHSERFE#; 6000.00  N
REF:pov13 !

PARAMETER G(MU_PHASE,MN:MO:MO;0) 273.00 -125000+8.5*T+7*GMNFCC#
   +6*GHSERMO#; 6000.00  N
REF:pov13 !

PARAMETER G(MU_PHASE,MO:MO:CO;0) 273.00 +105928.1+30.152*T+7*GMOFCC#
   +2*GHSERMO#+4*GCOBCC#; 6000.00  N
REF:77 !

PARAMETER G(MU_PHASE,MO:MO:FE;0) 273.00 +105928.1+30.152*T+7*GMOFCC#
   +2*GHSERMO#+4*GHSERFE#; 6000.00  N
REF:pov09 !

PARAMETER G(MU_PHASE,MO:MO:MO;0) 273.00 +260000+7*GMOFCC#
 +6*GHSERMO#; 6000.00  N
REF:pov09 !

PARAMETER G(MU_PHASE,MO:MO:NI;0) 273.00 +7*GMOFCC#
   +2*GHSERMO#+4*GNIBCC#; 6000.00  N
REF:pov12 !

PARAMETER G(MU_PHASE,MO:MO:SI;0) 273.00 +7*GMOFCC#
   +2*GHSERMO#+4*GHSERSI#+150000-50*T; 6000.00  N
REF:pov09 !

PARAMETER G(MU_PHASE,MO:MO:W;0) 273.00 +7*GMOFCC#+2*GHSERMO#
 +4*GHSERWW#; 6000.00  N
REF:pov14 !

PARAMETER G(MU_PHASE,MO:W:CO;0) 273.00 +7*GMOFCC#
   +2*GHSERWW#+4*GCOBCC#; 6000.00  N
REF:pov15 !

PARAMETER G(MU_PHASE,MO:W:CR;0) 273.00 +7*GMOFCC#
   +2*GHSERWW#+4*GHSERCR#; 6000.00  N
REF:pov15 !

PARAMETER G(MU_PHASE,MO:W:NI;0) 273.00 +7*GMOFCC#
   +2*GHSERWW#+4*GNIBCC#; 6000.00  N
REF:pov12 !

PARAMETER G(MU_PHASE,MO:W:W;0) 273.00 +7*GMOFCC#+2*GHSERWW#
 +4*GHSERWW#; 6000.00  N
REF:pov15 !

PARAMETER G(MU_PHASE,NB:NB:NB;0) 273.00 +50000+94500+11.9*T+7*GHEXTNB#
 +6*GHSERNB#; 6000.00  N
REF:pov15 !

PARAMETER G(MU_PHASE,NI:NB:NB;0) 273.00 -350000+25*T+7*GHSERNI#
 +6*GHSERNB#; 6000.00  N
REF:pov15 !

PARAMETER L(MU_PHASE,NB,NI:NB:NB;0) 273.00 -140000+50*T; 6000.00  N
REF:pov15 !

PARAMETER G(MU_PHASE,NI:MO:AL;0) 273.00 +7*GHSERNI#
   +2*GHSERMO#+4*GHSERAL#-400000; 6000.00  N
REF:pov15 !

PARAMETER G(MU_PHASE,NI:MO:CO;0) 273.00 +7*GHSERNI#+2*GHSERMO#
 +4*GCOBCC#-100000; 6000.00  N
REF:pov14 !

PARAMETER G(MU_PHASE,NI:MO:CR;0) 273.00 +7*GHSERNI#+2*GHSERMO#
 +4*GHSERCR#-100000+100*T; 6000.00  N
REF:pov15 !

PARAMETER G(MU_PHASE,NI:MO:FE;0) 273.00 +7*GHSERNI#+2*GHSERMO#+4*GHSERFE#
   +784294-249.607*T; 6000.00  N
REF:41 !

PARAMETER G(MU_PHASE,NI:MO:MO;0) 273.00 +7*GHSERNI#+6*GHSERMO#
 +28506-47.3*T; 6000.00  N
REF:41 !

PARAMETER G(MU_PHASE,NI:MO:NB;0) 273.00 +7*GHSERNI#
   +2*GHSERMO#+4*GHSERNB#-350000; 6000.00  N
REF:pov15 !

PARAMETER G(MU_PHASE,NI:MO:NI;0) 273.00 +7*GHSERNI#+2*GHSERMO#+4*GNIBCC#
   +398566-200*T; 6000.00  N
REF:41 !

PARAMETER G(MU_PHASE,NI:MO:SI;0) 273.00 +7*GHSERNI#+2*GHSERMO#
 +4*GHSERSI#; 6000.00  N
REF:pov14 !

PARAMETER G(MU_PHASE,NI:MO:W;0) 273.00 -50000+7*GHSERNI#+2*GHSERMO#
 +4*GHSERWW#; 6000.00  N
REF:pov15 !

PARAMETER G(MU_PHASE,NI:W:CO;0) 273.00 +7*GHSERNI#+2*GHSERWW#
 +4*GCOBCC#; 6000.00  N
REF:79 !

PARAMETER G(MU_PHASE,NI:W:CR;0) 273.00 +7*GHSERNI#+2*GHSERWW#
 +4*GHSERCR#; 6000.00  N
REF:pov15 !

PARAMETER G(MU_PHASE,NI:W:FE;0) 273.00 +7*GHSERNI#+2*GHSERWW#
 +4*GHSERFE#; 6000.00  N
REF:79 !

PARAMETER G(MU_PHASE,NI:W:NI;0) 273.00 +150000-50*T+7*GHSERNI#
   +2*GHSERWW#+4*GNIBCC#; 6000.00  N
REF:79 !

PARAMETER G(MU_PHASE,NI:W:W;0) 273.00 +43035+7*GHSERNI#
 +6*GHSERWW#; 6000.00  N
REF:79 !

PARAMETER G(MU_PHASE,SI:MO:CO;0) 273.00 +7*GHSERSI#
   +2*GHSERMO#+4*GCOBCC#+300000-50*T; 6000.00  N
REF:pov09 !

PARAMETER G(MU_PHASE,SI:MO:FE;0) 273.00 +7*GHSERSI#
   +2*GHSERMO#+4*GHSERFE#+300000-50*T; 6000.00  N
REF:pov09 !

PARAMETER G(MU_PHASE,SI:MO:MO;0) 273.00 +7*GHSERSI#
   +2*GHSERMO#+4*GHSERMO#+300000-50*T; 6000.00  N
REF:pov09 !

PARAMETER G(MU_PHASE,SI:MO:SI;0) 273.00 +7*GHSERSI#
   +2*GHSERMO#+4*GHSERSI#+450000-100*T; 6000.00  N
REF:pov09 !

PARAMETER L(MU_PHASE,CR,FE:MO:MO;0) 273.00 -45000; 6000.00  N
REF:111 !

PARAMETER L(MU_PHASE,CO,FE:MO:MO;0) 273.00 -50000-50*T; 6000.00  N
REF:pov11 !

PARAMETER L(MU_PHASE,CO,FE:MO:FE;0) 273.00 -250000; 6000.00  N
REF:pov11 !

PARAMETER L(MU_PHASE,CO,FE:MO:CO;0) 273.00 -250000; 6000.00  N
REF:pov11 !

PARAMETER L(MU_PHASE,FE,MN:MO:MO;0) 273.00 +350000; 6000.00  N
REF:pov13 !

PARAMETER L(MU_PHASE,FE,MO:MO:FE;0) 273.00 +300000; 6000.00  N
REF:pov13 !

PARAMETER L(MU_PHASE,FE,MO:MO:MO;0) 273.00 +300000; 6000.00  N
REF:pov13 !

PARAMETER L(MU_PHASE,MN,MO:MO:MO;0) 273.00 -100000; 6000.00  N
REF:pov13 !

PARAMETER L(MU_PHASE,FE:MO:CO,FE;0) 273.00 +1e-8; 6000.00  N
REF:pov10 !

PARAMETER L(MU_PHASE,MO:MO:CO,FE;0) 273.00 +1e-8; 6000.00  N
REF:pov10 !

PARAMETER L(MU_PHASE,CO:MO:CO,FE;0) 273.00 +1e-8; 6000.00  N
REF:pov10 !

PARAMETER L(MU_PHASE,FE,MO:MO:CO;0) 273.00 +1e-8; 6000.00  N
REF:pov10 !

PARAMETER L(MU_PHASE,CO,MO:MO:FE;0) 273.00 +1e-8; 6000.00  N
REF:pov10 !

PARAMETER L(MU_PHASE,CO:MO:FE,MO;0) 273.00 -250000; 6000.00  N
REF:pov11 !

PARAMETER L(MU_PHASE,FE:MO:CO,MO;0) 273.00 -250000; 6000.00  N
REF:pov11 !

PARAMETER L(MU_PHASE,CO,FE:MO:SI;0) 273.00 +1e-8; 6000.00  N
REF:pov09 !

PARAMETER L(MU_PHASE,CO,MO:MO:MO;0) 273.00 -59132.6+161*T; 6000.00  N
REF:77 !

PARAMETER L(MU_PHASE,CO,MO:MO:CO;0) 273.00 -59132.6+161*T; 6000.00  N
REF:77 !

PARAMETER L(MU_PHASE,CO:MO:CO,MO;0) 273.00 -117092.4+115*T; 6000.00  N
REF:77 !

PARAMETER L(MU_PHASE,CO,MO:MO:SI;0) 273.00 +1e-8; 6000.00  N
REF:pov09 !

PARAMETER L(MU_PHASE,CO:MO:MO,SI;0) 273.00 -1000000; 6000.00  N
REF:pov09 !

PARAMETER L(MU_PHASE,CO,NI:W:W;0) 273.00 -71198; 6000.00  N
REF:79 !

PARAMETER L(MU_PHASE,CO,SI:MO:CO;0) 273.00 +1e-8; 6000.00  N
REF:pov09 !

PARAMETER L(MU_PHASE,CO,SI:MO:FE;0) 273.00 +1e-8; 6000.00  N
REF:pov09 !

PARAMETER L(MU_PHASE,CO,SI:MO:MO;0) 273.00 +1e-8; 6000.00  N
REF:pov09 !

PARAMETER L(MU_PHASE,CO,SI:MO:SI;0) 273.00 +1e-8; 6000.00  N
REF:pov09 !

PARAMETER L(MU_PHASE,FE,MO:MO:SI;0) 273.00 +1e-8; 6000.00  N
REF:pov09 !

PARAMETER L(MU_PHASE,FE:MO:MO,SI;0) 273.00 -600000; 6000.00  N
REF:pov09 !

PARAMETER L(MU_PHASE,FE,NI:MO:FE;0) 273.00 -325000; 6000.00  N
REF:pov13 !

PARAMETER L(MU_PHASE,FE,NI:MO:MO;0) 273.00 -325000; 6000.00  N
REF:pov13 !

PARAMETER L(MU_PHASE,FE,SI:MO:CO;0) 273.00 +1e-8; 6000.00  N
REF:pov09 !

PARAMETER L(MU_PHASE,FE,SI:MO:FE;0) 273.00 +1e-8; 6000.00  N
REF:pov09 !

PARAMETER L(MU_PHASE,FE,SI:MO:MO;0) 273.00 +1e-8; 6000.00  N
REF:pov09 !

PARAMETER L(MU_PHASE,FE,SI:MO:SI;0) 273.00 +1e-8; 6000.00  N
REF:pov09 !

PARAMETER L(MU_PHASE,MO:MO:CO,MO;0) 273.00 -117092.4+115*T; 6000.00  N
REF:77 !

PARAMETER L(MU_PHASE,SI:MO:CO,FE;0) 273.00 +1e-8; 6000.00  N
REF:pov09 !

PARAMETER L(MU_PHASE,SI:MO:CO,MO;0) 273.00 +1e-8; 6000.00  N
REF:pov09 !

PARAMETER L(MU_PHASE,SI:MO:CO,SI;0) 273.00 +1e-8; 6000.00  N
REF:pov09 !

PARAMETER L(MU_PHASE,SI:MO:FE,MO;0) 273.00 +1e-8; 6000.00  N
REF:pov09 !

PARAMETER L(MU_PHASE,SI:MO:FE,SI;0) 273.00 +1e-8; 6000.00  N
REF:pov09 !

PARAMETER L(MU_PHASE,SI:MO:MO,SI;0) 273.00 +1e-8; 6000.00  N
REF:pov09 !

PARAMETER L(MU_PHASE,CO,FE:MO:MO,SI;0) 273.00 +1e-8; 6000.00  N
REF:pov09 !

PARAMETER L(MU_PHASE,FE,MO:MO:MO,SI;0) 273.00 +1e-8; 6000.00  N
REF:pov09 !

PARAMETER L(MU_PHASE,CO:MO:CR,W;0) 273.00 -350000; 6000.00  N
REF:pov15 !

PARAMETER L(MU_PHASE,NI:MO:CR,W;0) 273.00 -350000; 6000.00  N
REF:pov15 !

PARAMETER L(MU_PHASE,CO,NI:MO:CR;0) 273.00 +1e-8; 6000.00  N
REF:pov15 !

 TYPE_DEFINITION B GES A_P_D NIAL MAGNETIC  -1.0    0.4 !

 PHASE NIAL %B  3 0.5 0.5   3 > NiAl-base B2-Phase, modeled 
with simple 2-substitutional sublattices model.  
>> 2 !

    CONSTITUENT NIAL  : AL,CO,CR,NI%,TI :
                        AL%,CO,CR,NI,TI : VA : !

PARAMETER G(NIAL,AL:AL:VA;0) 273.00 +0.5*GHSERAL#+0.5*GHSERAL#
  +10000; 6000.00  N
REF:pov15 !

PARAMETER G(NIAL,CO:CO:VA;0) 273.00 +0.5*GHSERCO#+0.5*GHSERCO#
  +2938-0.7138*T; 6000.00  N
REF:158 !

PARAMETER G(NIAL,NI:NI:VA;0) 273.00 +0.5*GHSERNI#+0.5*GHSERNI#
  +10000; 6000.00  N
REF:pov15 !

PARAMETER G(NIAL,AL:CO:VA;0) 273.00 +0.5*GHSERAL#+0.5*GHSERCO#
 -72000+16*T; 6000.00  N
REF:pov15 !

PARAMETER G(NIAL,CO:AL:VA;0) 273.00 +0.5*GHSERAL#+0.5*GHSERCO#
 -72000+16*T; 6000.00  N
REF:pov15 !

PARAMETER G(NIAL,AL:CR:VA;0) 273.00 +0.5*GHSERAL#+0.5*GHSERCR#
 -10000; 6000.00  N
REF:pov15 !

PARAMETER G(NIAL,CR:AL:VA;0) 273.00 +0.5*GHSERAL#+0.5*GHSERCR#
 -10000; 6000.00  N
REF:pov15 !

PARAMETER G(NIAL,NI:CR:VA;0) 273.00 +0.5*GHSERNI#+0.5*GHSERCR#
 +50000-12*T; 6000.00  N
REF:pov15 !

PARAMETER G(NIAL,CR:NI:VA;0) 273.00 +0.5*GHSERNI#+0.5*GHSERCR#
 +50000-12*T; 6000.00  N
REF:pov15 !

PARAMETER G(NIAL,CO:CR:VA;0) 273.00 +0.5*GHSERCO#+0.5*GHSERCR#; 6000.00  N
REF:pov11 !

PARAMETER G(NIAL,CR:CO:VA;0) 273.00 +0.5*GHSERCO#+0.5*GHSERCR#; 6000.00  N
REF:pov11 !

PARAMETER G(NIAL,NI:AL:VA;0) 273.00 +0.5*GHSERNI#+0.5*GHSERAL#
  -65000+8.5*T; 6000.00  N
REF:pov12 !

PARAMETER G(NIAL,AL:NI:VA;0) 273.00 +0.5*GHSERNI#+0.5*GHSERAL#
  -65000+8.5*T; 6000.00  N
REF:pov12 !

PARAMETER G(NIAL,CO:NI:VA;0) 273.00 +0.5*GHSERNI#+0.5*GHSERCO#; 6000.00  N
REF:pov11 !

PARAMETER G(NIAL,NI:CO:VA;0) 273.00 +0.5*GHSERNI#+0.5*GHSERCO#; 6000.00  N
REF:pov11 !

PARAMETER G(NIAL,NI:TI:VA;0) 50.00 +0.5*GTIBCC#+0.5*GNIBCC#
   -41000+5.6*T; 6000.00 N
REF:pov15 !

PARAMETER G(NIAL,TI:TI:VA;0) 50.00 +GTIBCC#+20000; 6000.00  N
REF:pov12 !

PARAMETER G(NIAL,TI:NI:VA;0) 50.00 +0.5*GTIBCC#+0.5*GNIBCC#
   -41000+5.6*T; 6000.00  N
REF:pov15 !


PARAMETER TC(NIAL,NI:NI:VA;0) 50.00 +575; 6000.00  N
REF:91 !

PARAMETER BMAGN(NIAL,NI:NI:VA;0) 50.00 0.85; 6000.00  N
REF:91 !

PARAMETER L(NIAL,CO:AL,CO:VA;0) 273.00 +42600-31.5*T; 6000.00  N
REF:158 !

PARAMETER L(NIAL,AL,CO:CO:VA;0) 273.00 +42600-31.5*T; 6000.00  N
REF:158 !

PARAMETER L(NIAL,AL,CO:AL:VA;0) 273.00 +3600; 6000.00  N
REF:158 !

PARAMETER L(NIAL,AL:AL,CO:VA;0) 273.00 +3600; 6000.00  N
REF:158 !

PARAMETER L(NIAL,AL,NI:AL:VA;0) 273.00 -29000; 6000.00  N
REF:pov15 !

PARAMETER L(NIAL,AL,NI:AL:VA;1) 273.00 +1e-8; 6000.00  N
REF:pov15 !

PARAMETER L(NIAL,AL:AL,NI:VA;0) 273.00 +1e-8; 6000.00  N
REF:pov15 !

PARAMETER L(NIAL,NI:AL,NI:VA;0) 273.00 -50000+10*T; 6000.00  N
REF:pov15 !

PARAMETER L(NIAL,AL,NI:NI:VA;0) 273.00 +1e-8; 6000.00  N
REF:pov15 !

PARAMETER L(NIAL,NI:AL,NI:VA;1) 273.00 +1e-8; 6000.00  N
REF:pov15 !

PARAMETER L(NIAL,AL,NI:NI:VA;1) 273.00 +1e-8; 6000.00  N
REF:pov15 !

PARAMETER L(NIAL,AL,CO:NI:VA;1) 273.00 -15000; 6000.00  N
REF:pov15 !

PARAMETER L(NIAL,NI:AL,CO:VA;1) 273.00 -15000; 6000.00  N
REF:pov15 !

PARAMETER L(NIAL,CO,NI:AL:VA;0) 273.00 +10000; 6000.00  N
REF:pov15 !

PARAMETER L(NIAL,AL:CO,NI:VA;0) 273.00 +10000; 6000.00  N
REF:pov15 !

PARAMETER L(NIAL,CO,NI:AL:VA;1) 273.00 -3000; 6000.00  N
REF:pov15 !

PARAMETER L(NIAL,AL:CO,NI:VA;1) 273.00 -3000; 6000.00  N
REF:pov15 !

PARAMETER L(NIAL,AL,CR:NI:VA;0) 273.00 -57000; 6000.00  N
REF:pov15 !

PARAMETER L(NIAL,NI:AL,CR:VA;0) 273.00 -57000; 6000.00  N
REF:pov15 !

PARAMETER L(NIAL,NI:NI,TI:VA;0) 50.00 -50500
   +10*T; 6000.00  N
REF:pov15 !

PARAMETER L(NIAL,NI:NI,TI:VA;1) 50.00 -15000; 6000.00  N
REF:pov15 !

PARAMETER L(NIAL,NI,TI:NI:VA;0) 50.00 -50500
   +10*T; 6000.00  N
REF:pov15 !

PARAMETER L(NIAL,NI,TI:NI:VA;1) 50.00 -15000; 6000.00  N
REF:pov15 !

 PHASE NI2CR %  2 1 2 > precipitate in high Mo- and Cr-containing 
 Ni-superalloys >> 3 !

    CONSTITUENT NI2CR  : CR%,FE,MO,W : MO,NI%,W : !

PARAMETER G(NI2CR,CR:MO;0) 273.00 +GHSERCR#+2*GHSERMO#
 -10000+135*T; 6000.00  N
REF:pov13 !

PARAMETER G(NI2CR,MO:MO;0) 273.00 +3*GHSERMO#+30000; 6000.00  N
REF:pov13 !

PARAMETER G(NI2CR,W:MO;0) 273.00 +GHSERWW#+2*GHSERMO#+100000; 6000.00  N
REF:pov13 !

PARAMETER G(NI2CR,W:W;0) 273.00 +3*GHSERWW#+100000; 6000.00  N
REF:pov13 !

PARAMETER G(NI2CR,CR:W;0) 273.00 +GHSERCR#+2*GHSERWW#+100000; 6000.00  N
REF:pov13 !

PARAMETER G(NI2CR,MO:W;0) 273.00 +GHSERMO#+2*GHSERWW#+100000; 6000.00  N
REF:pov13 !

PARAMETER G(NI2CR,CR:NI;0) 273.00 +GHSERCR#+2*GHSERNI#
 -7095-5.6*T; 6000.00  N
REF:216 !

PARAMETER G(NI2CR,MO:NI;0) 273.00 +GHSERMO#+2*GHSERNI#+1000; 6000.00  N
REF:216 !

PARAMETER G(NI2CR,W:NI;0) 273.00 +GHSERMO#+2*GHSERNI#+10000; 6000.00  N
REF:216 !

PARAMETER L(NI2CR,CR:MO,NI;0) 273.00 -80000; 6000.00  N
REF:216 !

PARAMETER L(NI2CR,CR,MO:NI;0) 273.00 -11500; 6000.00  N
REF:pov13 !

PARAMETER L(NI2CR,CR:NI,W;0) 273.00 -55000; 6000.00  N
REF:216 !

PARAMETER L(NI2CR,CR,W:NI;0) 273.00 -8000; 6000.00  N
REF:216 !

 PHASE NI5HF %  2 0.83333 0.16667 > >> 2 !

    CONSTITUENT NI5HF  : NI : HF : !

PARAMETER G(NI5HF,NI:HF;0) 273.00 +0.83333*GHSERNI#+0.16667*GHSERHF#
 -38702+6.496*T; 6000.00  N
REF:181 !


 PHASE NI7HF2 %  2 0.778 0.222 > >> 2 !

    CONSTITUENT NI7HF2  : NI : HF : !

PARAMETER G(NI7HF2,NI:HF;0) 273.00 +0.778*GHSERNI#+0.222*GHSERHF#
 -43526+3.788*T; 6000.00  N
REF:181 !

 PHASE ETA % 2 3 1 > Hexagonal Ni3Ti-type, D024 structure. >> 3 !

    CONSTITUENT ETA : AL,CO,CR,FE,NB,NI%,TI : AL,CO,CR,FE,NB,NI,TI : !

PARAMETER G(ETA,AL:AL;0) 273.00 +4*GHSERAL#+1000; 6000.00  N
REF:pov15 !

PARAMETER G(ETA,AL:CO;0) 273.00 +3*GHSERAL#+GHSERCO#; 6000.00  N
REF:pov12 !

PARAMETER G(ETA,AL:CR;0) 273.00 +3*GHSERAL#+GHSERCR#; 6000.00  N
REF:pov12 !

PARAMETER G(ETA,AL:FE;0) 273.00 +3*GHSERAL#+GHSERFE#; 6000.00  N
REF:pov10 !

PARAMETER G(ETA,AL:NB;0) 273.00 +3*GHSERAL#+GHSERNB#; 6000.00  N
REF:pov10 !

PARAMETER G(ETA,AL:NI;0) 273.00 +3*GHSERAL#+GHSERNI#; 6000.00  N
REF:pov10 !

PARAMETER G(ETA,AL:TI;0) 273.00 +3*GHSERAL#+GHSERTI#; 6000.00  N
REF:pov10 !

PARAMETER G(ETA,CO:AL;0) 273.00 30000+3*GHSERCO#+GHSERAL#; 6000.00  N
REF:pov21 !

PARAMETER G(ETA,CO:CO;0) 273.00 +4*GHSERCO#+2000; 6000.00  N
REF:pov15 !

PARAMETER G(ETA,CO:CR;0) 273.00 30000+3*GHSERCO#+GHSERCR#; 6000.00  N
REF:pov21 !

PARAMETER G(ETA,CO:FE;0) 273.00 +3*GHSERCO#+GHSERFE#; 6000.00  N
REF:pov12 !

PARAMETER G(ETA,CO:NB;0) 273.00 +3*GHSERCO#+GHSERNB#; 6000.00  N
REF:pov12 !

PARAMETER G(ETA,CO:NI;0) 273.00 +3*GHSERCO#+GHSERNI#+2000; 6000.00  N
REF:pov15 !

PARAMETER G(ETA,CO:TI;0) 273.00 -100000+24*T+3*GHSERCO#+GHSERTI#; 6000.00  N
REF:pov21 !

PARAMETER G(ETA,CR:AL;0) 273.00 +3*GHSERCR#+GHSERAL#; 6000.00  N
REF:pov12 !

PARAMETER G(ETA,CR:CO;0) 273.00 +3*GHSERCR#+GHSERCO#; 6000.00  N
REF:pov12 !

PARAMETER G(ETA,CR:CR;0) 273.00 +150000+4*GHSERCR#; 6000.00  N
REF:pov12 !

PARAMETER G(ETA,CR:FE;0) 273.00 +3*GHSERCR#+GHSERFE#+7500; 6000.00  N
REF:pov15 !

PARAMETER G(ETA,CR:NB;0) 273.00 +3*GHSERCR#+GHSERNB#; 6000.00  N
REF:pov12 !

PARAMETER G(ETA,CR:NI;0) 273.00 +3*GHSERCR#+GHSERNI#+10000; 6000.00  N
REF:pov12 !

PARAMETER G(ETA,CR:TI;0) 273.00 +3*GHSERCR#+GHSERTI#; 6000.00  N
REF:pov13 !

PARAMETER G(ETA,FE:AL;0) 273.00 +3*GHSERFE#+GHSERAL#; 6000.00  N
REF:pov10 !

PARAMETER G(ETA,FE:CO;0) 273.00 +3*GHSERFE#+GHSERCO#; 6000.00  N
REF:pov12 !

PARAMETER G(ETA,FE:CR;0) 273.00 +3*GHSERFE#+GHSERCR#+100000; 6000.00  N
REF:pov16 !

PARAMETER G(ETA,FE:FE;0) 273.00 +4*GHSERFE#+5000; 6000.00  N
REF:pov15 !

PARAMETER G(ETA,FE:NB;0) 273.00 +3*GHSERFE#+GHSERNB#; 6000.00  N
REF:pov10 !

PARAMETER G(ETA,FE:NI;0) 273.00 +3*GDHCFE#+GDHCNI#; 6000.00  N
REF:152 !

PARAMETER G(ETA,FE:TI;0) 273.00 +3*GHSERFE#+GHSERTI#-33000+2*T; 6000.00  N
REF:152 !

PARAMETER G(ETA,NB:AL;0) 273.00 +3*GHSERNB#+GHSERAL#; 6000.00  N
REF:pov10 !

PARAMETER G(ETA,NB:CO;0) 273.00 +3*GHSERNB#+GHSERCO#; 6000.00  N
REF:pov12 !

PARAMETER G(ETA,NB:CR;0) 273.00 +3*GHSERNB#+GHSERCR#; 6000.00  N
REF:pov12 !

PARAMETER G(ETA,NB:FE;0) 273.00 +3*GHSERNB#+GHSERFE#; 6000.00  N
REF:pov10 !

PARAMETER G(ETA,NB:NB;0) 273.00 +4*GHSERNB#+10000; 6000.00  N
REF:pov14 !

PARAMETER G(ETA,NB:NI;0) 273.00 +3*GHSERNB#+GHSERNI#; 6000.00  N
REF:pov10 !

PARAMETER G(ETA,NB:TI;0) 273.00 -230000+3*GHSERNB#+GHSERTI#; 6000.00  N
REF:pov15 !

PARAMETER G(ETA,NI:AL;0) 273.00 +3*GHSERNI#+GHSERAL#-116500; 6000.00  N
REF:pov15 !

PARAMETER G(ETA,NI:CO;0) 273.00 +3*GHSERNI#+GHSERCO#+2000; 6000.00  N
REF:pov15 !

PARAMETER G(ETA,NI:CR;0) 273.00 +3*GHSERNI#+GHSERCR#+10000; 6000.00  N
REF:pov15 !

PARAMETER G(ETA,NI:FE;0) 273.00 +3*GDHCNI#+GDHCFE#; 6000.00  N
REF:152 !

PARAMETER G(ETA,NI:NB;0) 273.00 +3*GHSERNI#+GHSERNB#-78750; 6000.00  N
REF:pov16 !

PARAMETER G(ETA,NI:NI;0) 273.00 +4*GDHCNI#+5000; 6000.00  N
REF:pov15 !

PARAMETER G(ETA,NI:TI;0) 273.00 -165000+29*T
+3*GDHCNI#+GDHCTI#; 6000.00  N
REF:pov15 !

PARAMETER G(ETA,TI:AL;0) 273.00 +3*GHSERTI#+GHSERAL#; 6000.00  N
REF:pov10 !

PARAMETER G(ETA,TI:CO;0) 273.00 +3*GHSERTI#+GHSERCO#; 6000.00  N
REF:pov12 !

PARAMETER G(ETA,TI:CR;0) 273.00 +3*GHSERTI#+GHSERCR#; 6000.00  N
REF:pov12 !

PARAMETER G(ETA,TI:FE;0) 273.00 +3*GDHCTI#+GDHCFE#+30000; 6000.00  N
REF:152 !

PARAMETER G(ETA,TI:NB;0) 273.00 +3*GHSERTI#+GHSERNB#; 6000.00  N
REF:pov10 !

PARAMETER G(ETA,TI:NI;0) 273.00 +165000-29*T
+GDHCNI#+3*GDHCTI#; 6000.00  N
REF:pov12 !

PARAMETER G(ETA,TI:TI;0) 273.00 +4*GDHCTI#+5000; 6000.00  N
REF:pov15 !

PARAMETER L(ETA,CO:NB,TI;0) 273.00 -100000; 6000.00  N
REF:pov15 !

PARAMETER L(ETA,NI:AL,CR;0) 273.00 +20000-70*T; 6000.00  N
REF:pov16 !

PARAMETER L(ETA,NI:CR,NB;0) 273.00 +55000-70*T; 6000.00  N
REF:pov16 !

PARAMETER L(ETA,NI:CR,TI;0) 273.00 +45000-70*T; 6000.00  N
REF:pov16 !

PARAMETER L(ETA,NI:AL,NB;0) 273.00 -240000+102*T; 6000.00  N
REF:pov15 !

PARAMETER L(ETA,NI:AL,NB;1) 273.00 +10000; 6000.00  N
REF:pov15 !

PARAMETER L(ETA,NI:AL,TI;0) 273.00 -26000; 6000.00  N
REF:pov16 !

PARAMETER L(ETA,NI:NB,TI;0) 273.00 -26000; 6000.00  N
REF:pov16 !

PARAMETER L(ETA,NI:NI,TI;0) 273.00 +100000-75*T; 6000.00  N
REF:pov15 !

PARAMETER L(ETA,NI:NI,TI;1) 273.00 +110000-66*T; 6000.00  N
REF:pov15 !

PARAMETER L(ETA,TI:NI,TI;0) 273.00 +20000; 6000.00  N
REF:152 !

PARAMETER L(ETA,NI,TI:TI;0) 273.00 +60000; 6000.00  N
REF:152 !

PARAMETER L(ETA,CO,CR:TI;0) 273.00 +50000; 6000.00  N
REF:pov16 !

PARAMETER L(ETA,CO,FE:AL;0) 273.00 -50000; 6000.00  N
REF:pov16 !

PARAMETER L(ETA,CO,FE:NB;0) 273.00 -50000; 6000.00  N
REF:pov16 !

PARAMETER L(ETA,CR,NI:TI;0) 273.00 +1e-8; 6000.00  N
REF:pov15 !

PARAMETER L(ETA,CO,NI:TI;0) 273.00 -33000; 6000.00  N
REF:pov15 !

PARAMETER L(ETA,CO,NI:AL;0) 273.00 -150000+50*T; 6000.00  N
REF:pov16 !

PARAMETER L(ETA,CO:AL,NB;0) 273.00 -150000+50*T; 6000.00  N
REF:pov16 !

PARAMETER L(ETA,CR,NI:AL;0) 273.00 -7500; 6000.00  N
REF:pov15 !

PARAMETER L(ETA,CR:AL,NB;0) 273.00 -7500; 6000.00  N
REF:pov15 !

PARAMETER L(ETA,FE,NI:AL;0) 273.00 -75000; 6000.00  N
REF:pov15 !

PARAMETER L(ETA,FE:AL,NB;0) 273.00 -75000; 6000.00  N
REF:pov15 !

PARAMETER L(ETA,CO,NI:NB;0) 273.00 -75000+35*T; 6000.00  N
REF:pov16 !

PARAMETER L(ETA,CR,NI:NB;0) 273.00 -47500; 6000.00  N
REF:pov16 !

PARAMETER L(ETA,FE,NI:NB;0) 273.00 -50000; 6000.00  N
REF:pov15 !

PARAMETER L(ETA,FE,NI:CR;0) 273.00 +50000; 6000.00  N
REF:pov16 !

 PHASE NITI2 % 2 2 1 > Cubic, importance as precipitate in 
high Ni-Ti alloys >> 2 !

    CONSTITUENT NITI2 : FE,NI,TI% : FE,NI%,TI : !

PARAMETER G(NITI2,NI:FE;0) 273.00 +2*GHSERNI#+GHSERFE#+3*DGLAV#; 6000.00  N
REF:152 !

PARAMETER G(NITI2,FE:NI;0) 273.00 +2*GHSERFE#+GHSERNI#+3*DGLAV#; 6000.00  N
REF:152 !

PARAMETER G(NITI2,TI:FE;0) 273.00 +2*GHSERTI#+GHSERFE#
 +3*GFTI2FE#; 6000.00  N
REF:152 !

PARAMETER G(NITI2,FE:TI;0) 273.00 +2*GHSERFE#+GHSERTI#+6*DGLAV#
   -3*GFTI2FE#; 6000.00  N
REF:152 !

PARAMETER G(NITI2,TI:NI;0) 273.00 +3*GTI2NI#; 6000.00  N
REF:152 !

PARAMETER G(NITI2,NI:TI;0) 273.00 +2*GLAVNI#+GLAVTI#+30000
 -3*GTI2NI#; 6000.00  N
REF:152 !

PARAMETER L(NITI2,FE,TI:FE;0) 273.00 +60000; 6000.00  N
REF:152 !

PARAMETER L(NITI2,FE:FE,TI;0) 273.00 +60000; 6000.00  N
REF:152 !

PARAMETER L(NITI2,TI:FE,TI;0) 273.00 +60000; 6000.00  N
REF:152 !

PARAMETER L(NITI2,FE,TI:TI;0) 273.00 +60000; 6000.00  N
REF:152 !

PARAMETER L(NITI2,NI,TI:NI;0) 273.00 -175000-75*T; 6000.00  N
REF:pov14 !
