Repository: deepmodeling/jax-fem

# JAX-FEM

JAX-FEM is a differentiable finite element package based on [JAX](https://github.com/google/jax).

## Documentation

For installation and user guide, please visit our [documentation](https://deepmodeling.github.io/jax-fem/) for details.

## Key features

JAX-FEM is Automatic Differentiation (AD) + Finite Element Method (FEM), and we support the following features:

- 2D quadrilateral/triangle elements
- 3D hexahedron/tetrahedron elements
- First and second order elements
- Dirichlet/Neumann/Robin boundary conditions
- Linear and nonlinear analysis including
  - Heat equation
  - Linear elasticity
  - Hyperelasticity
  - Plasticity (macro and crystal plasticity)
- Multi-physics problems
- Integration with PETSc for solver options
- Differentiable programming for solving inverse/design problems __without__ deriving sensitivities by hand, e.g.,
  - Topology optimization
  - Optimal thermal control

<!-- **Updates** (Dec 11, 2023):
- We now support multi-physics problems in the sense that multiple variables can be solved monolithically. For example, consider running  `python -m applications.stokes.example`
- Weak form is now defined through  volume integral and surface integral. We can now treat body force, "mass kernel" and "Laplace kernel" in a unified way through volume integral, and treat "Neumann B.C." and "Robin B.C." in a unified way through surface integral.  -->

# AM-Benchmark — NIST AM-Bench 2018 AMB2018-01

Validation of the LPBF thermo-mechanical solver against **real measurement data**,
replacing the code-to-code Kaess 2023 reproduction.

**Working document: [`PREREQUISITES.md`](PREREQUISITES.md)** — the decision log,
verified facts, registered conflicts and data gaps. Read that first; this file is
orientation only.

## Why this benchmark

`CHAL-AMB2018-01-PD` measures **part deflection after the part is partially
separated from the build plate by wire EDM** — the same quantity the existing
release/warping machinery already computes, so the solver capability transfers.

`CHAL-AMB2018-01-RS` adds residual elastic strain tensors measured by neutron and
synchrotron X-ray diffraction inside the structure.

Unlike Kaess 2023, the build conditions are published, so there is no blind
assumption budget to spend on unknown anchors, scan start corners or cut locations.

Governing paper: Phan et al. (2019), *IMMI* 8(3):318-334,
doi 10.1007/s40192-019-00149-0.

## Status

| | |
|---|---|
| Source data | **downloaded and checksum-verified** — 63 files, 16.3 MB, 30/30 NIST-supplied SHA-256 match |
| Geometry | **verified** — both STLs watertight, Euler 2, orientation consistent, zero degenerate triangles |
| Design decisions | **D-01 … D-07 settled** (see PREREQUISITES.md section 0) |
| Material data | source scope decided (Option A); acquisition not started |
| Mesh | not started |
| Solver | **not run since the `codex/r3-optimization` merge** — `tests/benchmarks/` has not been executed |

## Directory layout

```
references/geometry/      AMB2018_01_Part.STL, AMB2018_01_Build.STL (+ .sha256)
references/material/      IN625 and 15-5 mill certificates (chemistry and PSD only —
                          NOT thermophysical properties)
references/measurements/  neutron and EDXRD residual strain results, numeric + figures
references/docs/          Phan 2019 full paper, scan-strategy and chamber videos
inputs/                   frozen, hashed inputs derived from references/
derived/                  meshes, scan paths, material tables generated here
```

`references/` holds bytes exactly as downloaded and is never edited. Everything in
`inputs/` is derived, hashed and recorded.

## Key geometry (measured from the official STL, not from the paper)

Part 75.000 x 5.000 x 12.500 mm. Legs 0 -> 5.0 mm; 45 degree overhang 5.0 -> 7.5 mm;
constant-section bridge 7.5 -> 12.0 mm; ridges 12.0 -> 12.5 mm.

12 legs in 4 repeats of (5.0, 0.5, 2.5) mm with uniform 2.0 mm gaps, 14.0 mm period,
plus a 19.0 mm end block. **The 0.5 mm thin leg is the minimum feature and sets the
mesh floor.**

11 ridges, 1.000 mm wide, 7.000 mm pitch, centres at x = 0.5, 7.5, 14.5, 21.5, 28.5,
35.5, 42.5, 49.5, 56.5, 63.5, 70.5 mm. **These are the CMM measurement targets — the
validation metric lands on these x positions.**

Ridge numbering is inverted between the NIST prose and every figure. **Key the model
on the x coordinate, never the ridge index.** (Conflict B4.)

## Environment

```
/home/user/miniconda3/envs/jax-fem-env/bin/python
```

jax 0.10.2 (CPU, x64), petsc4py 3.25.1, fenics-basix 0.10.0, pypardiso 0.4.7 +
MKL 2026.1.0, gmsh 4.15.2, meshio 5.3.5, pymupdf 1.28.0. jaxlib is CPU-only; the
RTX 5080 is unused until `jax[cuda12]` is installed.

Conda and pip are pointed at the TUNA mirrors — direct `files.pythonhosted.org`,
`conda.anaconda.org` and GitHub release assets are unreachable from this network.

File: cases/AM-Benchmark/references/material/Kaschnitz2019_IJT_tables2-3_thermophysical.json
{
 "source": {
  "citation": "E. Kaschnitz, L. Kaschnitz, S. Heugenhauser, Int. J. Thermophys. 40:27 (2019)",
  "doi": "10.1007/s10765-019-2490-8",
  "pdf": "Kaschnitz2019_IN625-resistivity-conductivity_IJT-40-27.pdf",
  "pdf_sha256": "4aa278750f3ac20e4f91f61e40872b80deed343717b9fb4a19e19f323ff53592",
  "acquired": "user-supplied 2026-07-30"
 },
 "material": "IN625 (wrought, see paper Sec. 2.1 for specimen provenance)",
 "methods": {
  "cp": "DSC (2x NETZSCH DSC 404), EN 821-3, 10 K/min, argon; expanded uncertainty +-3 % (low/medium T), +-5 % above 1100 C",
  "density": "rho0 by Archimedean balance at RT; rho(T) = rho0/(1+dl/l0)^3 with dilatometry per DIN 51045-1 (details in Heugenhauser & Kaschnitz, HTHP 48, the companion density paper)",
  "diffusivity": "laser flash (2x NETZSCH LFA 427), EN 821-2, corrected for thermal expansion; +-4 % up to 1000 C, +-5 % above",
  "k": "calculated: k = a0*rho0*cp/(1+dl/l0)",
  "resistivity": "millisecond pulse heating, corrected for thermal expansion (true geometry)"
 },
 "notes": [
  "cp kink 500-620 C on heating AND cooling: precipitate formation/dissolution (matches the Gen3 CSP cp jump 580-620 C)",
  "values flagged _interextrapolated are printed with superscript a (\"Inter/extrapolated\") in the paper",
  "solidus quoted by the paper: 1295 C (dilatometry range endpoint)",
  "liquid/mushy density is NOT in this paper - only in HTHP 48 (ref [12], still not acquired)"
 ],
 "table2_low_temperature": [
  {
   "T_C": -170,
   "cp_J_gK": 0.244
  },
  {
   "T_C": -160,
   "cp_J_gK": 0.266
  },
  {
   "T_C": -150,
   "cp_J_gK": 0.286,
   "density_kg_m3": 8501.0
  },
  {
   "T_C": -140,
   "cp_J_gK": 0.303,
   "density_kg_m3": 8499.0
  },
  {
   "T_C": -130,
   "cp_J_gK": 0.318,
   "density_kg_m3": 8497.0
  },
  {
   "T_C": -120,
   "cp_J_gK": 0.331,
   "density_kg_m3": 8494.0,
   "diffusivity_mm2_s": 2.62,
   "k_W_mK": 7.37
  },
  {
   "T_C": -110,
   "cp_J_gK": 0.343,
   "density_kg_m3": 8491.0,
   "diffusivity_mm2_s": 2.62,
   "k_W_mK": 7.62
  },
  {
   "T_C": -100,
   "cp_J_gK": 0.353,
   "density_kg_m3": 8489.0,
   "diffusivity_mm2_s": 2.62,
   "k_W_mK": 7.85
  },
  {
   "T_C": -90,
   "cp_J_gK": 0.362,
   "density_kg_m3": 8486.0,
   "diffusivity_mm2_s": 2.63,
   "k_W_mK": 8.07
  },
  {
   "T_C": -80,
   "cp_J_gK": 0.37,
   "density_kg_m3": 8483.0,
   "diffusivity_mm2_s": 2.63,
   "k_W_mK": 8.27
  },
  {
   "T_C": -70,
   "cp_J_gK": 0.378,
   "density_kg_m3": 8480.0,
   "diffusivity_mm2_s": 2.64,
   "k_W_mK": 8.46
  },
  {
   "T_C": -60,
   "cp_J_gK": 0.384,
   "density_kg_m3": 8477.0,
   "diffusivity_mm2_s": 2.66,
   "k_W_mK": 8.64
  },
  {
   "T_C": -50,
   "cp_J_gK": 0.39,
   "density_kg_m3": 8474.0,
   "diffusivity_mm2_s": 2.67,
   "k_W_mK": 8.83
  },
  {
   "T_C": -40,
   "cp_J_gK": 0.395,
   "density_kg_m3": 8471.0,
   "diffusivity_mm2_s": 2.69,
   "k_W_mK": 9.01
  },
  {
   "T_C": -30,
   "cp_J_gK": 0.4,
   "density_kg_m3": 8468.0,
   "diffusivity_mm2_s": 2.71,
   "k_W_mK": 9.19
  },
  {
   "T_C": -20,
   "cp_J_gK": 0.405,
   "density_kg_m3": 8465.0,
   "diffusivity_mm2_s": 2.74,
   "k_W_mK": 9.37
  },
  {
   "T_C": -10,
   "cp_J_gK": 0.409,
   "density_kg_m3": 8462.0,
   "diffusivity_mm2_s": 2.77,
   "k_W_mK": 9.56
  },
  {
   "T_C": 0,
   "cp_J_gK": 0.412,
   "density_kg_m3": 8459.0,
   "diffusivity_mm2_s": 2.8,
   "k_W_mK": 9.75
  },
  {
   "T_C": 10,
   "cp_J_gK": 0.416,
   "density_kg_m3": 8456.0,
   "diffusivity_mm2_s": 2.83,
   "k_W_mK": 9.95
  }
 ],
 "table3_high_temperature": [
  {
   "T_C": 20,
   "cp_J_gK": 0.419,
   "density_kg_m3": 8453.0,
   "diffusivity_mm2_s": 2.86,
   "k_W_mK": 10.1,
   "resistivity_uOhm_m": 1.265
  },
  {
   "T_C": 50,
   "cp_J_gK": 0.427,
   "density_kg_m3": 8444.0,
   "diffusivity_mm2_s": 2.97,
   "k_W_mK": 10.7,
   "resistivity_uOhm_m": 1.268
  },
  {
   "T_C": 100,
   "cp_J_gK": 0.439,
   "density_kg_m3": 8429.0,
   "diffusivity_mm2_s": 3.13,
   "k_W_mK": 11.6,
   "resistivity_uOhm_m": 1.274
  },
  {
   "T_C": 150,
   "cp_J_gK": 0.448,
   "density_kg_m3": 8413.0,
   "diffusivity_mm2_s": 3.3,
   "k_W_mK": 12.4,
   "resistivity_uOhm_m": 1.28
  },
  {
   "T_C": 200,
   "cp_J_gK": 0.457,
   "density_kg_m3": 8397.0,
   "diffusivity_mm2_s": 3.47,
   "k_W_mK": 13.3,
   "resistivity_uOhm_m": 1.285
  },
  {
   "T_C": 250,
   "cp_J_gK": 0.465,
   "density_kg_m3": 8380.0,
   "diffusivity_mm2_s": 3.63,
   "k_W_mK": 14.1,
   "resistivity_uOhm_m": 1.29
  },
  {
   "T_C": 300,
   "cp_J_gK": 0.472,
   "density_kg_m3": 8363.0,
   "diffusivity_mm2_s": 3.79,
   "k_W_mK": 15.0,
   "resistivity_uOhm_m": 1.296
  },
  {
   "T_C": 350,
   "cp_J_gK": 0.48,
   "density_kg_m3": 8345.0,
   "diffusivity_mm2_s": 3.96,
   "k_W_mK": 15.8,
   "resistivity_uOhm_m": 1.301
  },
  {
   "T_C": 400,
   "cp_J_gK": 0.487,
   "density_kg_m3": 8326.0,
   "diffusivity_mm2_s": 4.12,
   "k_W_mK": 16.7,
   "resistivity_uOhm_m": 1.306
  },
  {
   "T_C": 450,
   "cp_J_gK": 0.494,
   "density_kg_m3": 8307.0,
   "diffusivity_mm2_s": 4.28,
   "k_W_mK": 17.6,
   "resistivity_uOhm_m": 1.311
  },
  {
   "T_C": 500,
   "cp_J_gK": 0.501,
   "density_kg_m3": 8288.0,
   "diffusivity_mm2_s": 4.44,
   "k_W_mK": 18.4,
   "resistivity_uOhm_m": 1.315
  },
  {
   "T_C": 540,
   "cp_J_gK": 0.507,
   "density_kg_m3": 8272.0,
   "diffusivity_mm2_s": 4.56,
   "k_W_mK": 19.1,
   "resistivity_uOhm_m": 1.319
  },
  {
   "T_C": 550,
   "cp_J_gK": 0.518,
   "density_kg_m3": 8268.0,
   "diffusivity_mm2_s": 4.59,
   "k_W_mK": 19.4,
   "k_W_mK_interextrapolated": true,
   "resistivity_uOhm_m": 1.32
  },
  {
   "T_C": 600,
   "cp_J_gK": 0.575,
   "density_kg_m3": 8247.0,
   "diffusivity_mm2_s": 4.75,
   "k_W_mK": 20.3,
   "k_W_mK_interextrapolated": true,
   "resistivity_uOhm_m": 1.324
  },
  {
   "T_C": 610,
   "cp_J_gK": 0.586,
   "density_kg_m3": 8243.0,
   "diffusivity_mm2_s": 4.78,
   "k_W_mK": 20.5,
   "k_W_mK_interextrapolated": true,
   "resistivity_uOhm_m": 1.325
  },
  {
   "T_C": 650,
   "cp_J_gK": 0.589,
   "density_kg_m3": 8226.0,
   "diffusivity_mm2_s": 4.91,
   "k_W_mK": 21.2,
   "k_W_mK_interextrapolated": true,
   "resistivity_uOhm_m": 1.329
  },
  {
   "T_C": 700,
   "cp_J_gK": 0.594,
   "density_kg_m3": 8204.0,
   "diffusivity_mm2_s": 5.06,
   "k_W_mK": 22.0,
   "k_W_mK_interextrapolated": true,
   "resistivity_uOhm_m": 1.333
  },
  {
   "T_C": 720,
   "cp_J_gK": 0.596,
   "density_kg_m3": 8195.0,
   "diffusivity_mm2_s": 5.12,
   "k_W_mK": 22.4,
   "k_W_mK_interextrapolated": true,
   "resistivity_uOhm_m": 1.334
  },
  {
   "T_C": 740,
   "cp_J_gK": 0.598,
   "density_kg_m3": 8187.0,
   "diffusivity_mm2_s": 4.99,
   "k_W_mK": 22.7,
   "k_W_mK_interextrapolated": true,
   "resistivity_uOhm_m": 1.336
  },
  {
   "T_C": 750,
   "cp_J_gK": 0.599,
   "density_kg_m3": 8182.0,
   "diffusivity_mm2_s": 4.92,
   "k_W_mK": 22.9,
   "k_W_mK_interextrapolated": true,
   "resistivity_uOhm_m": 1.333
  },
  {
   "T_C": 770,
   "cp_J_gK": 0.601,
   "density_kg_m3": 8173.0,
   "diffusivity_mm2_s": 4.79,
   "k_W_mK": 23.5,
   "resistivity_uOhm_m": 1.327
  },
  {
   "T_C": 800,
   "cp_J_gK": 0.604,
   "density_kg_m3": 8160.0,
   "diffusivity_mm2_s": 4.86,
   "k_W_mK": 24.0,
   "resistivity_uOhm_m": 1.318
  },
  {
   "T_C": 840,
   "cp_J_gK": 0.608,
   "density_kg_m3": 8141.0,
   "diffusivity_mm2_s": 4.97,
   "k_W_mK": 24.6,
   "resistivity_uOhm_m": 1.306
  },
  {
   "T_C": 850,
   "cp_J_gK": 0.609,
   "density_kg_m3": 8137.0,
   "diffusivity_mm2_s": 4.99,
   "k_W_mK": 24.7,
   "resistivity_uOhm_m": 1.306
  },
  {
   "T_C": 900,
   "cp_J_gK": 0.614,
   "density_kg_m3": 8113.0,
   "diffusivity_mm2_s": 5.12,
   "k_W_mK": 25.5,
   "resistivity_uOhm_m": 1.304
  },
  {
   "T_C": 950,
   "cp_J_gK": 0.62,
   "density_kg_m3": 8089.0,
   "diffusivity_mm2_s": 5.25,
   "k_W_mK": 26.3,
   "resistivity_uOhm_m": 1.303
  },
  {
   "T_C": 1000,
   "cp_J_gK": 0.625,
   "density_kg_m3": 8065.0,
   "diffusivity_mm2_s": 5.39,
   "k_W_mK": 27.2,
   "resistivity_uOhm_m": 1.302
  },
  {
   "T_C": 1050,
   "cp_J_gK": 0.631,
   "density_kg_m3": 8040.0,
   "diffusivity_mm2_s": 5.52,
   "k_W_mK": 28.0,
   "resistivity_uOhm_m": 1.303
  },
  {
   "T_C": 1100,
   "cp_J_gK": 0.638,
   "density_kg_m3": 8014.0,
   "diffusivity_mm2_s": 5.65,
   "k_W_mK": 28.9,
   "resistivity_uOhm_m": 1.304
  },
  {
   "T_C": 1150,
   "cp_J_gK": 0.644,
   "density_kg_m3": 7988.0,
   "diffusivity_mm2_s": 5.78,
   "k_W_mK": 29.8,
   "resistivity_uOhm_m": 1.305
  },
  {
   "T_C": 1200,
   "cp_J_gK": 0.651,
   "density_kg_m3": 7962.0,
   "diffusivity_mm2_s": 5.92,
   "k_W_mK": 30.7,
   "resistivity_uOhm_m": 1.307
  },
  {
   "T_C": 1250,
   "cp_J_gK": 0.657,
   "density_kg_m3": 7935.0,
   "diffusivity_mm2_s": 6.05,
   "k_W_mK": 31.6,
   "resistivity_uOhm_m": 1.31
  },
  {
   "T_C": 1290,
   "cp_J_gK": 0.663,
   "cp_J_gK_interextrapolated": true,
   "density_kg_m3": 7914.0,
   "diffusivity_mm2_s": 6.16,
   "diffusivity_mm2_s_interextrapolated": true,
   "k_W_mK": 32.3,
   "k_W_mK_interextrapolated": true,
   "resistivity_uOhm_m": 1.313
  }
 ]
}
