Repository: deepmodeling/jax-fem

# JAX-FEM

JAX-FEM is a differentiable finite element package based on [JAX](https://github.com/google/jax).

## Documentation

For installation and user guide, please visit our [documentation](https://deepmodeling.github.io/jax-fem/) for details.

## Key features

JAX-FEM is Automatic Differentiation (AD) + Finite Element Method (FEM), and we support the following features:

- 2D quadrilateral/triangle elements
- 3D hexahedron/tetrahedron elements
- First and second order elements
- Dirichlet/Neumann/Robin boundary conditions
- Linear and nonlinear analysis including
  - Heat equation
  - Linear elasticity
  - Hyperelasticity
  - Plasticity (macro and crystal plasticity)
- Multi-physics problems
- Integration with PETSc for solver options
- Differentiable programming for solving inverse/design problems __without__ deriving sensitivities by hand, e.g.,
  - Topology optimization
  - Optimal thermal control

<!-- **Updates** (Dec 11, 2023):
- We now support multi-physics problems in the sense that multiple variables can be solved monolithically. For example, consider running  `python -m applications.stokes.example`
- Weak form is now defined through  volume integral and surface integral. We can now treat body force, "mass kernel" and "Laplace kernel" in a unified way through volume integral, and treat "Neumann B.C." and "Robin B.C." in a unified way through surface integral.  -->

# AM-Benchmark — NIST AM-Bench 2018 AMB2018-01

Validation of the LPBF thermo-mechanical solver against **real measurement data**,
replacing the code-to-code Kaess 2023 reproduction.

**Working document: [`PREREQUISITES.md`](PREREQUISITES.md)** — the decision log,
verified facts, registered conflicts and data gaps. Read that first; this file is
orientation only.

## Why this benchmark

`CHAL-AMB2018-01-PD` measures **part deflection after the part is partially
separated from the build plate by wire EDM** — the same quantity the existing
release/warping machinery already computes, so the solver capability transfers.

`CHAL-AMB2018-01-RS` adds residual elastic strain tensors measured by neutron and
synchrotron X-ray diffraction inside the structure.

Unlike Kaess 2023, the build conditions are published, so there is no blind
assumption budget to spend on unknown anchors, scan start corners or cut locations.

Governing paper: Phan et al. (2019), *IMMI* 8(3):318-334,
doi 10.1007/s40192-019-00149-0.

## Status

| | |
|---|---|
| Source data | **downloaded and checksum-verified** — 63 files, 16.3 MB, 30/30 NIST-supplied SHA-256 match |
| Geometry | **verified** — both STLs watertight, Euler 2, orientation consistent, zero degenerate triangles |
| Design decisions | **D-01 … D-07 settled** (see PREREQUISITES.md section 0) |
| Material data | source scope decided (Option A); acquisition not started |
| Mesh | not started |
| Solver | **not run since the `codex/r3-optimization` merge** — `tests/benchmarks/` has not been executed |

## Directory layout

```
references/geometry/      AMB2018_01_Part.STL, AMB2018_01_Build.STL (+ .sha256)
references/material/      IN625 and 15-5 mill certificates (chemistry and PSD only —
                          NOT thermophysical properties)
references/measurements/  neutron and EDXRD residual strain results, numeric + figures
references/docs/          Phan 2019 full paper, scan-strategy and chamber videos
inputs/                   frozen, hashed inputs derived from references/
derived/                  meshes, scan paths, material tables generated here
```

`references/` holds bytes exactly as downloaded and is never edited. Everything in
`inputs/` is derived, hashed and recorded.

## Key geometry (measured from the official STL, not from the paper)

Part 75.000 x 5.000 x 12.500 mm. Legs 0 -> 5.0 mm; 45 degree overhang 5.0 -> 7.5 mm;
constant-section bridge 7.5 -> 12.0 mm; ridges 12.0 -> 12.5 mm.

12 legs in 4 repeats of (5.0, 0.5, 2.5) mm with uniform 2.0 mm gaps, 14.0 mm period,
plus a 19.0 mm end block. **The 0.5 mm thin leg is the minimum feature and sets the
mesh floor.**

11 ridges, 1.000 mm wide, 7.000 mm pitch, centres at x = 0.5, 7.5, 14.5, 21.5, 28.5,
35.5, 42.5, 49.5, 56.5, 63.5, 70.5 mm. **These are the CMM measurement targets — the
validation metric lands on these x positions.**

Ridge numbering is inverted between the NIST prose and every figure. **Key the model
on the x coordinate, never the ridge index.** (Conflict B4.)

## Environment

```
/home/user/miniconda3/envs/jax-fem-env/bin/python
```

jax 0.10.2 (CPU, x64), petsc4py 3.25.1, fenics-basix 0.10.0, pypardiso 0.4.7 +
MKL 2026.1.0, gmsh 4.15.2, meshio 5.3.5, pymupdf 1.28.0. jaxlib is CPU-only; the
RTX 5080 is unused until `jax[cuda12]` is installed.

Conda and pip are pointed at the TUNA mirrors — direct `files.pythonhosted.org`,
`conda.anaconda.org` and GitHub release assets are unreachable from this network.

File: cases/AM-Benchmark/references/measurements/15-5_Neutron_Strain_Results.txt
X Position	Z Position	YY strain	XX strain	ZZ strain
1	11.248	8.76E-05	3.72E-04	-3.92E-04
2.4	11.248	2.34E-04	6.40E-04	-6.04E-04
3.8	11.248	3.04E-04	1.00E-03	-5.90E-04
5.2	11.248	2.26E-04	1.13E-03	-5.78E-04
6.6	11.248	7.64E-05	1.22E-03	-5.89E-04
8	11.248	5.75E-05	1.22E-03	-6.16E-04
9.4	11.248	1.61E-04	1.17E-03	-4.84E-04
10.8	11.248	3.61E-05	1.31E-03	-6.23E-04
12.2	11.248	1.24E-04	1.33E-03	-5.43E-04
13.6	11.248	4.04E-05	1.33E-03	-5.39E-04
15	11.248	7.30E-05	1.34E-03	-5.80E-04
16.4	11.248	1.43E-04	1.38E-03	-5.30E-04
17.8	11.248	2.28E-04	1.38E-03	-7.10E-04
19.2	11.248	3.32E-04	1.29E-03	-6.16E-04
20.6	11.248	7.73E-05	1.33E-03	-6.59E-04
22	11.248	7.04E-05	1.32E-03	-5.37E-04
23.4	11.248	1.91E-04	1.21E-03	-4.98E-04
24.8	11.248	2.26E-04	1.32E-03	-5.37E-04
26.2	11.248	2.21E-04	1.29E-03	-5.28E-04
27.6	11.248	2.06E-04	1.32E-03	-5.73E-04
29	11.248	1.43E-04	1.21E-03	-4.89E-04
30.4	11.248	2.60E-04	1.24E-03	-4.89E-04
31.8	11.248	2.29E-04	1.21E-03	-5.98E-04
33.2	11.248	2.05E-04	1.35E-03	-5.29E-04
34.6	11.248	2.22E-04	1.30E-03	-5.19E-04
36	11.248	1.45E-04	1.31E-03	-5.37E-04
37.4	11.248	3.66E-04	1.22E-03	-4.98E-04
38.8	11.248	3.73E-04	1.25E-03	-5.54E-04
40.2	11.248	3.35E-04	1.23E-03	-5.39E-04
41.6	11.248	2.61E-04	1.23E-03	-5.72E-04
43	11.248	2.54E-04	1.32E-03	-5.80E-04
44.4	11.248	4.02E-04	1.29E-03	-6.34E-04
45.8	11.248	3.96E-04	1.33E-03	-6.59E-04
47.2	11.248	3.02E-04	1.49E-03	-6.16E-04
48.6	11.248	2.78E-04	1.38E-03	-5.74E-04
50	11.248	3.34E-04	1.45E-03	-5.63E-04
51.4	11.248	1.46E-04	1.29E-03	-6.06E-04
52.8	11.248	4.56E-04	1.37E-03	-6.34E-04
54.2	11.248	3.46E-04	1.39E-03	-6.60E-04
55.6	11.248	2.74E-04	1.43E-03	-5.62E-04
57	11.248	2.18E-04	1.60E-03	-6.34E-04
58.4	11.248	2.78E-04	1.41E-03	-6.18E-04
59.8	11.248	4.07E-04	1.43E-03	-6.68E-04
1	9.784	-1.89E-05	3.61E-04	-7.44E-04
2.4	9.784	1.12E-04	1.08E-04	-6.99E-04
3.8	9.784	2.37E-04	-1.20E-05	-7.56E-04
5.2	9.784	1.27E-04	-4.89E-05	-6.28E-04
6.6	9.784	-5.58E-05	3.00E-04	-7.87E-04
8	9.784	-1.55E-05	5.41E-04	-7.32E-04
9.4	9.784	-1.05E-04	4.68E-04	-6.70E-04
10.8	9.784	-1.18E-04	6.97E-04	-7.79E-04
12.2	9.784	-1.56E-04	7.88E-04	-8.21E-04
13.6	9.784	-1.73E-04	8.46E-04	-8.20E-04
15	9.784	-1.33E-04	8.50E-04	-7.99E-04
16.4	9.784	-8.41E-05	6.97E-04	-7.03E-04
17.8	9.784	-8.59E-05	8.04E-04	-8.50E-04
19.2	9.784	-8.24E-05	7.33E-04	-7.96E-04
20.6	9.784	-1.76E-04	8.15E-04	-7.83E-04
22	9.784	-7.73E-05	8.08E-04	-8.12E-04
23.4	9.784	-2.13E-04	7.96E-04	-6.75E-04
24.8	9.784	-1.43E-04	8.01E-04	-6.80E-04
26.2	9.784	-2.09E-04	8.47E-04	-7.58E-04
27.6	9.784	-2.07E-04	9.33E-04	-8.58E-04
29	9.784	-1.71E-04	9.05E-04	-8.91E-04
30.4	9.784	-1.64E-04	7.34E-04	-7.04E-04
31.8	9.784	-1.52E-04	8.32E-04	-8.13E-04
33.2	9.784	-2.22E-04	7.73E-04	-7.32E-04
34.6	9.784	-2.03E-04	8.99E-04	-7.82E-04
36	9.784	-2.13E-04	9.27E-04	-8.05E-04
37.4	9.784	-1.93E-04	8.14E-04	-7.38E-04
38.8	9.784	-1.91E-04	7.78E-04	-7.44E-04
40.2	9.784	-1.72E-04	7.80E-04	-7.42E-04
41.6	9.784	-2.09E-04	9.07E-04	-8.14E-04
43	9.784	-1.51E-04	9.02E-04	-8.44E-04
44.4	9.784	-1.88E-04	7.82E-04	-7.56E-04
45.8	9.784	-2.54E-04	8.98E-04	-7.07E-04
47.2	9.784	-1.31E-04	8.92E-04	-7.47E-04
48.6	9.784	-2.93E-04	9.68E-04	-8.75E-04
50	9.784	-2.94E-04	9.44E-04	-8.59E-04
51.4	9.784	-2.70E-04	8.32E-04	-6.45E-04
52.8	9.784	-2.44E-04	8.59E-04	-7.36E-04
54.2	9.784	-1.29E-04	1.04E-03	-8.25E-04
55.6	9.784	-2.64E-04	8.90E-04	-9.43E-04
57	9.784	-3.00E-04	8.98E-04	-8.72E-04
58.4	9.784	-2.76E-04	9.96E-04	-8.37E-04
59.8	9.784	-1.34E-04	9.18E-04	-8.48E-04
1	8.32	2.43E-04	1.16E-04	-9.76E-04
2.4	8.32	4.05E-04	2.26E-04	-1.45E-03
3.8	8.32	6.05E-04	-1.17E-04	-1.44E-03
5.2	8.32	5.10E-04	-6.12E-04	-9.14E-04
6.6	8.32	1.85E-04	-4.05E-04	-9.93E-04
8	8.32	3.78E-04	-3.62E-04	-1.14E-03
9.4	8.32	3.59E-04	-1.38E-04	-1.20E-03
10.8	8.32	3.94E-04	8.59E-06	-1.17E-03
12.2	8.32	5.79E-04	-4.36E-04	-1.22E-03
13.6	8.32	2.77E-04	-2.32E-05	-1.13E-03
15	8.32	2.11E-04	4.15E-04	-1.39E-03
16.4	8.32	3.31E-04	3.01E-04	-1.37E-03
17.8	8.32	3.79E-04	2.06E-04	-1.41E-03
19.2	8.32	4.34E-04	-1.08E-04	-1.22E-03
20.6	8.32	6.10E-05	1.43E-04	-1.15E-03
22	8.32	1.38E-04	1.24E-04	-1.18E-03
23.4	8.32	5.15E-05	2.91E-04	-1.17E-03
24.8	8.32	1.79E-04	3.63E-04	-1.26E-03
26.2	8.32	3.37E-04	1.36E-04	-1.27E-03
27.6	8.32	7.90E-05	3.37E-04	-1.15E-03
29	8.32	2.28E-04	6.21E-04	-1.44E-03
30.4	8.32	2.20E-04	5.33E-04	-1.40E-03
31.8	8.32	3.13E-04	4.26E-04	-1.55E-03
33.2	8.32	2.41E-04	2.03E-04	-1.17E-03
34.6	8.32	1.77E-04	2.92E-04	-1.13E-03
36	8.32	7.73E-05	3.54E-04	-1.06E-03
37.4	8.32	7.73E-05	5.06E-04	-1.25E-03
38.8	8.32	1.25E-04	5.21E-04	-1.25E-03
40.2	8.32	1.72E-04	2.37E-04	-1.18E-03
41.6	8.32	2.50E-04	4.50E-04	-1.24E-03
43	8.32	2.70E-04	5.28E-04	-1.31E-03
44.4	8.32	2.97E-04	5.01E-04	-1.34E-03
45.8	8.32	2.62E-04	3.92E-04	-1.40E-03
47.2	8.32	3.10E-04	8.59E-06	-1.18E-03
48.6	8.32	1.17E-04	2.82E-04	-1.26E-03
50	8.32	3.61E-05	2.16E-04	-1.14E-03
51.4	8.32	-3.43E-06	2.90E-04	-1.09E-03
52.8	8.32	2.66E-04	3.35E-04	-1.31E-03
54.2	8.32	1.98E-04	-3.69E-05	-1.26E-03
55.6	8.32	1.64E-04	2.17E-04	-1.28E-03
57	8.32	2.24E-04	4.95E-04	-1.42E-03
58.4	8.32	3.55E-04	6.82E-04	-1.47E-03
59.8	8.32	3.29E-04	6.04E-04	-1.50E-03
1	6.856	2.95E-04	2.36E-04	-9.22E-04
2.4	6.856	5.60E-04	5.36E-04	-1.94E-03
3.8	6.856	6.20E-04	5.33E-04	-1.99E-03
15	6.856	2.30E-04	-1.12E-05	-7.46E-04
16.4	6.856	5.71E-04	5.34E-04	-2.20E-03
17.8	6.856	7.13E-04	7.13E-04	-2.34E-03
29	6.856	1.91E-04	3.86E-05	-4.65E-04
30.4	6.856	5.29E-04	5.22E-04	-2.23E-03
31.8	6.856	7.06E-04	9.13E-04	-2.26E-03
43	6.856	1.79E-04	-7.81E-05	-3.19E-04
44.4	6.856	5.01E-04	5.41E-04	-2.28E-03
45.8	6.856	7.76E-04	8.77E-04	-2.54E-03
57	6.856	1.08E-03	3.38E-04	-5.56E-04
58.4	6.856	1.17E-03	7.12E-04	-2.61E-03
59.8	6.856	1.39E-03	8.20E-04	-2.58E-03
1	5.392	7.52E-04	-3.38E-04	-1.43E-03
2.4	5.392	6.40E-04	5.84E-05	-1.53E-03
3.8	5.392	6.87E-04	1.53E-04	-1.54E-03
15	5.392	1.00E-03	-1.55E-05	-1.93E-03
16.4	5.392	8.77E-04	-1.55E-05	-2.09E-03
17.8	5.392	7.66E-04	4.24E-04	-1.80E-03
29	5.392	7.68E-04	3.80E-04	-2.03E-03
30.4	5.392	7.83E-04	5.01E-04	-2.58E-03
31.8	5.392	6.77E-04	4.64E-04	-1.89E-03
43	5.392	6.42E-04	3.00E-04	-1.81E-03
44.4	5.392	7.46E-04	6.66E-04	-2.67E-03
45.8	5.392	7.18E-04	6.85E-04	-1.97E-03
57	5.392	1.22E-03	3.99E-04	-1.79E-03
58.4	5.392	1.22E-03	6.59E-04	-2.80E-03
59.8	5.392	1.24E-03	5.37E-04	-2.15E-03
1	3.928	3.93E-04	4.81E-05	-1.52E-03
2.4	3.928	5.07E-04	3.53E-04	-1.61E-03
3.8	3.928	7.05E-04	3.88E-04	-1.69E-03
15	3.928	9.64E-04	5.24E-05	-1.89E-03
16.4	3.928	8.47E-04	2.66E-05	-2.04E-03
17.8	3.928	7.27E-04	3.26E-04	-1.81E-03
29	3.928	8.15E-04	3.96E-04	-2.05E-03
30.4	3.928	7.50E-04	4.42E-04	-2.42E-03
31.8	3.928	6.62E-04	5.37E-04	-1.53E-03
43	3.928	6.47E-04	4.44E-04	-1.78E-03
44.4	3.928	7.07E-04	5.63E-04	-2.51E-03
45.8	3.928	6.79E-04	5.80E-04	-1.48E-03
57	3.928	1.18E-03	3.54E-04	-1.90E-03
58.4	3.928	1.14E-03	6.16E-04	-2.57E-03
59.8	3.928	1.04E-03	5.07E-04	-1.71E-03
1	2.464	4.97E-04	5.58E-05	-1.42E-03
2.4	2.464	4.64E-04	4.39E-04	-1.54E-03
3.8	2.464	5.95E-04	1.35E-04	-1.63E-03
15	2.464	9.39E-04	-4.38E-05	-1.76E-03
16.4	2.464	8.29E-04	1.13E-04	-2.00E-03
17.8	2.464	8.10E-04	3.43E-04	-1.84E-03
29	2.464	8.26E-04	4.31E-04	-1.88E-03
30.4	2.464	8.22E-04	4.95E-04	-2.46E-03
31.8	2.464	6.87E-04	4.86E-04	-1.65E-03
43	2.464	6.22E-04	4.10E-04	-1.93E-03
44.4	2.464	7.56E-04	5.31E-04	-2.56E-03
45.8	2.464	6.58E-04	6.01E-04	-1.45E-03
57	2.464	1.20E-03	3.86E-04	-1.83E-03
58.4	2.464	1.18E-03	4.97E-04	-2.62E-03
59.8	2.464	1.04E-03	5.59E-04	-1.57E-03
1	1	3.86E-04	-1.39E-04	-1.47E-03
2.4	1	6.05E-04	1.14E-04	-1.69E-03
3.8	1	6.13E-04	2.36E-04	-1.65E-03
15	1	8.16E-04	-1.06E-04	-1.53E-03
16.4	1	9.93E-04	-2.77E-04	-1.86E-03
17.8	1	8.48E-04	-1.03E-04	-1.94E-03
29	1	5.98E-04	1.57E-04	-1.53E-03
30.4	1	8.25E-04	3.61E-05	-2.01E-03
31.8	1	1.02E-03	-2.88E-04	-2.02E-03
43	1	4.34E-04	1.72E-06	-9.13E-04
44.4	1	8.35E-04	1.10E-04	-2.09E-03
45.8	1	9.17E-04	1.32E-04	-2.17E-03
57	1	9.34E-04	6.27E-05	-9.50E-04
58.4	1	1.05E-03	4.80E-04	-2.09E-03
59.8	1	1.29E-03	4.95E-04	-2.41E-03

File: cases/AM-Benchmark/references/measurements/IN625_EDXRD_Strain_Results.txt (part 1 of 4)
X Position	Z Position	XX Strain	ZZ Strain	45 degree Strain	ShearXZ Strain 
0.24993599	7.75	-2653.641942	3657.007659	257.3161039	244.3667546
0.75011278	7.75	-970.783483	405.4678001	-139.5187966	-143.1390449
1.2499848	7.75	-312.1767884	-1004.75812	-915.0873566	256.6199024
1.7498567	7.75	-0.835441896	-1863.592389	-1301.896954	369.6830386
2.2500335	7.75	-94.9618955	-2380.452442	-1759.997594	522.2904253
2.7499055	7.75	-389.3159235	-2089.718662	-1854.959489	615.4421963
3.2500823	7.75	-442.5057242	-2220.326079	-1904.529042	573.1131404
3.7499543	7.75	-939.8721328	-2216.70583	-1715.162212	136.8732306
4.2501311	7.75	-809.8216777	-1570.073803	-1644.428132	454.4803917
4.750003	7.75	-1334.200708	-1197.466717	-1474.554946	208.7212335
0.24993599	7.25	-2491.566214	3805.716316	387.9235203	269.1515307
0.75011278	7.25	-977.7454988	524.6575106	280.708477	-507.2524711
1.2499848	7.25	-137.8479128	-917.5936823	-668.3535167	140.6327192
1.7498567	7.25	-116.1264235	-1943.51633	-1211.94771	182.1263333
2.2500335	7.25	-8.911380222	-2072.452863	-1748.022927	707.3408054
2.7499055	7.25	103.8732757	-2314.174052	-1682.579978	577.4295899
3.2500823	7.25	32.30375331	-2600.173661	-1323.061482	39.12652816
3.7499543	7.25	-116.1264235	-2259.034886	-1373.187996	185.6073413
4.2501311	7.25	-149.5440994	-1824.605101	-1008.099888	21.0252878
4.750003	7.25	-790.6065141	-1284.631155	-1103.897225	66.27839045
0.24993599	6.75	-2478.756105	3733.311352	274.8603837	352.4172398
0.75011278	6.75	-723.7711624	737.4167134	238.1009403	-231.2781648
1.2499848	6.75	-107.4935239	-658.8851752	-405.1893195	21.99996995
1.7498567	6.75	339.4678903	-1737.997624	-1130.631366	431.3664992
2.2500335	6.75	-89.39228286	-2141.79454	-1696.78249	581.1890786
2.7499055	6.75	300.2021212	-2229.515939	-1483.187846	518.5309371
3.2500823	6.75	489.0119897	-2616.047057	-1822.655736	759.1382024
3.7499543	6.75	446.404453	-2704.325417	-1381.542415	252.581933
4.2501311	6.75	685.0623546	-2639.43943	-751.0622644	-226.1262733
4.750003	6.75	304.1008501	-2130.098354	-722.9357205	-190.0630315
0.24993599	6.25	-2413.870118	3699.058234	221.1136218	421.4804362
0.75011278	6.25	-1023.137842	854.1000982	108.3289658	-192.8478377
1.2499848	6.25	-76.02521252	-767.7711023	-596.5055136	174.6073562
1.7498567	6.25	-17.82276044	-1692.3268	-986.656879	131.5820988
2.2500335	6.25	85.77203464	-2391.870148	-1576.757338	423.7082813
2.7499055	6.25	78.25305758	-2417.211885	-1648.605341	479.1259273
3.2500823	6.25	198.2782099	-2797.616429	-1460.909395	161.2402855
3.7499543	6.25	173.4934337	-2841.616368	-1574.251012	240.1895449
4.2501311	6.25	309.6704627	-2499.085191	-993.3404142	-101.36695
4.750003	6.25	-112.5061753	-1466.479008	-583.4169239	-206.0756678
0.24993599	5.75	-2561.743333	3797.361897	245.0629561	372.7463259
0.75011278	5.75	-1194.681911	1393.795563	46.78474617	52.77207983
1.2499848	5.75	-466.4550585	-255.9237008	-630.4801507	269.2907711
1.7498567	5.75	125.594765	-1396.85885	-1128.682001	493.0499585
2.2500335	5.75	1.670883792	-2086.376895	-1482.352404	439.9993984
2.7499055	5.75	69.34167736	-2470.680167	-1705.41539	504.7461452
3.2500823	5.75	252.3034525	-2590.9838	-1870.832885	701.4927113
3.7499543	5.75	365.9235504	-2705.160859	-1653.061031	483.4423767
4.2501311	5.75	121.9745168	-2545.591457	-1134.251614	-77.5568561
4.750003	5.75	-231.1389245	-1593.466176	-625.1890187	-287.1135316
0.24993599	5.25	-2441.718181	3898.171886	189.0883491	539.1385034
0.75011278	5.25	-982.4796695	1226.150222	255.0882589	-133.2529827
1.2499848	5.25	-348.1007899	25.62021814	-351.7210382	190.4807523
1.7498567	5.25	-90.78468602	-1215.567958	-911.4671084	258.2907864
2.2500335	5.25	-224.73387	-1963.009975	-1339.77032	245.8983975
2.7499055	5.25	-33.1391952	-2396.882799	-1622.428162	407.4171649
3.2500823	5.25	117.2403461	-2899.818821	-1793.69375	402.4045126
3.7499543	5.25	165.1390147	-3010.932593	-1584.276315	161.3795259
4.2501311	5.25	336.4046034	-2635.26222	-1005.593562	-143.8352463
4.750003	5.25	118.3542686	-904.7835732	-552.7840544	159.5694021
0.24993599	4.75	-2528.047177	3705.463289	150.9365025	437.7715535
0.75011278	4.75	-1139.542746	1649.440783	421.3411961	-166.3921776
1.2499848	4.75	-588.1510947	13.36707033	-354.7843251	67.39231292
1.7498567	4.75	-352.8349607	-1050.707424	-926.2265819	224.4553896
2.2500335	4.75	-216.9364123	-1850.225319	-1379.31457	345.7337044
2.7499055	4.75	-209.9743965	-2375.439791	-1664.200257	371.4931633
3.2500823	4.75	146.4808124	-2784.527839	-1662.250892	343.2273787
3.7499543	4.75	507.670192	-2882.831502	-1625.769929	438.189274
4.2501311	4.75	346.7083868	-2677.591276	-1227.542626	62.1011814
4.750003	4.75	-184.9111396	-795.8976461	-995.8467399	505.4423471
0.24993599	4.25	-2393.541032	3886.197219	244.2275142	502.1005793
0.75011278	4.25	-1363.162693	1495.440994	369.265318	-303.1261675
1.2499848	4.25	-546.6574805	47.0632268	-213.0376834	-36.75944345
1.7498567	4.25	-330.5565101	-1020.353035	NaN	NaN
2.2500335	4.25	-70.45559988	-1994.199805	-1410.22592	377.8982176
2.7499055	4.25	-78.81001884	-2521.363642	-1712.655886	412.5690556
3.2500823	4.25	110.5568109	-3070.527448	-1788.124138	308.1388195
3.7499543	4.25	480.9360514	-3170.501995	-1807.617782	462.8348102
4.2501311	4.25	559.189109	-3009.81867	-1637.744597	412.4298165
4.750003	4.25	-172.3795112	-477.3158032	-940.1506135	615.3029563
0.24993599	3.75	-2406.351141	3521.387591	474.2525162	83.2657088
0.75011278	3.75	-1246.479309	2120.630012	611.2649871	-174.1896356
1.2499848	3.75	-699.5433475	318.3033623	-206.3541483	15.7341557
1.7498567	3.75	-605.1384132	-862.1760365	-864.1254009	130.4681761
2.2500335	3.75	-190.2022716	-1669.212908	-1450.605612	520.8980222
2.7499055	3.75	-226.6832344	-2449.237158	-1517.162483	179.2022868
3.2500823	3.75	365.3665891	-3022.90726	-1888.655646	559.8853106
3.7499543	3.75	276.5312675	-3079.160347	-1674.782521	273.4679813
4.2501311	3.75	42.32905606	-2868.072028	-1286.302039	-126.569447
4.750003	3.75	-66.2783904	-1079.66941	NaN	NaN
0.24993599	3.25	-2390.199264	3473.767403	306.3286951	235.4553744
0.75011278	3.25	-1512.706793	2178.553984	940.7075747	-607.7839792
1.2499848	3.25	-582.581482	565.5941635	46.50626554	-54.99992479
1.7498567	3.25	-380.6830239	-682.5560289	-620.1763674	88.556841
2.2500335	3.25	-54.30372323	-1739.946988	-1211.66923	314.5438744
2.7499055	3.25	-103.0378338	-2408.578986	-1485.972652	230.1642421
3.2500823	3.25	252.8604138	-2976.122514	-1484.580249	122.9491989
3.7499543	3.25	312.455269	-3032.932563	-1722.95967	362.721023
4.2501311	3.25	279.0375932	-2768.932923	-1483.744807	238.7971421
4.750003	3.25	-204.9617451	-833.4925314	-828.4798801	309.2527419
0.24993599	2.75	-2265.718422	3473.767403	169.5947049	434.4297856
0.75011278	2.75	-1385.162663	2380.452442	614.0497935	-116.404904
1.2499848	2.75	-908.4038214	722.3787593	159.5694021	-252.5819332
1.7498567	2.75	-552.2270932	-340.3033322	-782.2520951	335.9868824
2.2500335	2.75	-227.2401957	-1694.276165	-1380.706973	419.9487927
2.7499055	2.75	15.59491539	-2407.743544	-1374.301919	178.2276047
3.2500823	2.75	221.3921024	-3053.261649	-1806.225379	390.2906057
3.7499543	2.75	500.7081762	-3226.198121	-1463.13724	100.3922676
4.2501311	2.75	648.0244305	-2583.186342	-1365.669019	398.0880633
4.750003	2.75	-146.759293	-729.6192557	-769.4419861	331.2527118
0.24993599	2.25	-2302.477865	3265.18541	383.1893496	98.1644229
0.75011278	2.25	-1412.453765	2494.07254	836.5558184	-295.7464309
1.2499848	2.25	-826.5305156	1010.327733	171.5440693	-79.6454606
1.7498567	2.25	-258.4300265	-360.910899	-504.3284245	194.6579618
2.2500335	2.25	-293.2401054	-1623.820565	-1376.251283	417.7209478
2.7499055	2.25	43.72145922	-2552.553472	-1531.364995	276.9489886
3.2500823	2.25	176.27824	-2922.932713	-1790.351983	417.0247465
3.7499543	2.25	384.5817527	-2960.806079	-1598.200347	310.0881839
4.2501311	2.25	541.0878679	-2895.08465	-1425.263874	248.265483
4.750003	2.25	97.46822118	-1069.644107	-1063.517533	577.4295901
0.24993599	1.75	-2078.579437	3287.46386	312.7337497	291.7084618
0.75011278	1.75	-1605.440843	2351.768937	815.669771	-442.505724
1.2499848	1.75	-984.7075146	1014.226462	346.4299061	-331.6704324
1.7498567	1.75	-413.5437384	-665.2902297	-507.670192	-31.74679205
2.2500335	1.75	-244.2275142	-1548.352314	-1215.289478	318.9995639
2.7499055	1.75	-9.746822118	-2303.034826	-1753.035578	596.6447539
3.2500823	1.75	179.341527	-2910.958046	-1571.466206	205.6579465
3.7499543	1.75	648.3029112	-3113.970426	-1629.947139	397.1133816
4.2501311	1.75	498.2018506	-2796.224025	-1560.0485	411.0374128
4.750003	1.75	-104.7087176	-1264.85903	-1089.137752	404.3538782
0.24993599	1.25	-2225.33873	3046.299633	141.7466417	268.7338098
0.75011278	1.25	-1799.820324	2763.08483	563.6447991	-82.0125461
1.2499848	1.25	-1121.441505	1550.858639	241.4427079	-26.7341409
1.7498567	1.25	-368.1513954	-227.2401957	-545.543558	247.8477625
2.2500335	1.25	41.77209479	-1740.225469	-948.7835131	99.556826
2.7499055	1.25	179.0630463	-2351.211976	-1584.554796	498.4803312
3.2500823	1.25	248.4047237	-3143.767854	-1688.428072	240.7465069
3.7499543	1.25	667.7965554	-3274.653751	-1919.845477	616.4168792
4.2501311	1.25	674.4800906	-2896.477053	-1460.073953	349.0754718
4.750003	1.25	11.13922528	-1369.010787	-935.973404	257.0376231
0.24993599	0.75	-2189.136248	3014.27436	81.59482516	330.9742308
0.75011278	0.75	-1698.174894	2601.287583	449.7462206	1.8101239
1.2499848	0.75	-675.0370518	758.0242802	-133.1137421	174.6073563
1.7498567	0.75	15.31643476	-758.3027608	-835.1634152	463.6702522
2.2500335	0.75	210.2528771	-1996.42765	NaN	NaN
2.7499055	0.75	365.9235504	-2496.857346	-1572.023167	506.5562692
3.2500823	0.75	456.4297558	-3370.451088	-1504.630854	47.6201879
3.7499543	0.75	567.8220085	-3374.071337	-1560.883942	157.7592778
4.2501311	0.75	320.2527267	-3169.388072	-1735.491298	310.9236254
4.750003	0.75	70.17711925	-1858.301257	-1527.744747	633.6826781
0.24993599	0.25	-1461.744837	2620.502747	-109.1644077	688.5433627
0.75011278	0.25	-700.65727	1895.896142	-121.1390749	718.7585109
1.2499848	0.25	83.82267022	265.1135616	-214.4300866	388.8982025
1.7498567	0.25	201.0630163	-1477.896714	-488.4550284	-149.9618205
2.2500335	0.25	596.5055136	-2113.946477	-1106.403551	347.6830693
2.7499055	0.25	550.5562094	-2815.71767	-1298.276706	165.6959757
3.2500823	0.25	438.0500341	-2953.008621	-1269.871682	12.39238855
3.7499543	0.25	697.593983	-3248.198091	-1514.934638	239.632584
4.2501311	0.25	734.3534265	-2931.287132	-1482.630885	384.1640323
4.750003	0.25	-141.7466417	-1682.858459	-1361.213329	448.9107787
5.249875	7.75	-1173.795864	-905.0620538	-2082.478166	1043.049207
5.7500518	7.75	-1600.428192	-1059.061843	-1935.997353	606.2523355
6.2499238	7.75	-1330.023498	-1156.530064	-1946.022656	702.745875
6.7501006	7.75	-1001.694833	-1330.301979	-1926.250531	760.252125
5.249875	7.25	-1638.301558	-609.872584	-1669.769869	545.682798
5.7500518	7.25	-822.6317868	-737.9736747	-1796.200076	1015.897345
6.2499238	7.25	-802.5811813	-1022.3024	-2009.23776	1096.795969
6.7501006	7.25	-702.885115	-940.1506135	-2069.389576	1247.871712
5.249875	6.75	-997.239143	-677.8218582	-957.6948933	120.1643927
5.7500518	6.75	-1226.707184	-1208.327462	-2086.098414	868.581091
6.2499238	6.75	-869.6950136	-1178.251554	-1908.706251	884.7329672
6.7501006	6.75	-515.1891691	-1160.707274	-1456.175224	618.2270025
5.249875	6.25	-1972.199835	-802.3027006	-320.2527267	-1066.998541
5.7500518	6.25	955.4670482	-477.5942838	-1127.011118	1365.9475
6.2499238	6.25	-970.5050023	-806.2014295	-2078.857918	1190.504702
6.7501006	6.25	-677.5433775	-1627.719294	-1838.807613	686.1762773
5.249875	5.75	-1979.997293	-2406.629621	NaN	NaN
5.7500518	5.75	11609.57907	3690.703815	NaN	NaN
6.2499238	5.75	-4155.209509	187.1389847	404.075397	-2388.110659
6.7501006	5.75	-705.948402	-2344.806921	-2036.528861	511.1511995
7.2499726	7.75	-1075.492201	-1210.555307	-2240.655165	1097.631411
7.2499726	7.25	-1434.175255	-872.4798199	-2131.769238	978.4417006
7.2499726	6.75	-896.7076349	-1122.276947	-527.4423169	-482.0499741
7.2499726	6.25	-223.0629862	-2416.933405	-1052.378308	-267.6198876
7.2499726	5.75	444.4550886	-2664.224206	-1974.984642	865.1000833
7.2499726	5.25	265.3920422	-2972.502265	-1584.276315	230.7212036
7.2499726	4.75	237.5439791	-3396.906749	-1246.479309	-333.202076
7.2499726	4.25	-406.5817226	-3040.45154	-1137.593382	-585.9232493
7.2499726	3.75	-583.1384433	-2651.971058	-901.7202863	-715.8344644
7.2499726	3.25	-493.1891992	-2466.781438	-861.062114	-618.9232046
7.2499726	2.75	-2580.401536	-2103.921174	-718.4800304	-1623.681325
7.2499726	2.25	-615.7206772	-2397.16128	-735.1888683	-771.2521103
7.2499726	1.75	-652.20164	-2457.313096	-740.758481	-813.998887
7.2499726	1.25	-864.6823622	-2594.325567	257.5945846	-1987.098549
7.2499726	0.75	-1006.150523	-2640.553352	-955.1885676	-868.1633699
7.2499726	0.25	-833.7710121	-2614.376173	-1151.795894	-572.2776986
7.7501494	7.75	-679.492742	-1461.466356	-2067.718692	997.239143
8.2500213	7.75	-981.9227083	-1643.314209	-1930.706221	618.0877624
8.7498933	7.75	-1165.719925	-1382.099376	-1624.377526	350.4678755
9.2500701	7.75	-1006.985965	-1430.276526	-1470.099256	251.4680105
7.7501494	7.25	-2405.237218	-1235.340083	-2166.857797	346.5691465
8.2500213	7.25	-2876.147967	-921.2139305	-2193.591938	294.9109893
8.7498933	7.25	-1911.491058	-1182.985725	-2069.389576	522.1511845
9.2500701	7.25	-1464.808124	-1442.808154	NaN	NaN
7.7501494	6.75	-1428.327161	-8.354418959	NaN	NaN
8.2500213	6.75	-1957.997323	-383.4678302	-3159.64125	1988.908673
8.7498933	6.75	-2184.402077	-1096.935209	-3290.527147	1649.858504
9.2500701	6.75	-1697.060971	-1421.086665	-3036.552811	1477.478993
7.7501494	6.25	-1620.200317	-2460.933345	-509.6195565	-1530.947275
8.2500213	6.25	-294.354028	-657.7712527	-815.9482516	339.8856113
8.7498933	6.25	-1512.985273	-805.087507	-2938.249148	1779.212758
9.2500701	6.25	-1440.023348	-1118.099737	-2880.325176	1601.263634
7.7501494	5.75	-1496.276435	53.1898007	-646.3535468	-75.18977035
8.2500213	5.75	-3173.286801	-144.2529674	NaN	NaN
8.7498933	5.75	49.56955249	-637.9991278	-259.2654683	-34.94931936
9.2500701	5.75	-1400.757579	-1366.504461	-2494.629501	1110.998481
9.7499421	7.75	-576.7333888	-1285.466597	-1366.504461	435.4044681
10.250119	7.75	-669.1889586	-1050.428944	-1308.302009	448.4930577
10.749991	7.75	-1058.504882	-1165.719925	-1303.289358	191.1769545
11.249863	7.75	-1186.049011	-961.8721028	-1365.669019	291.7084621
11.75004	7.75	-1683.13694	-935.973404	-1767.516571	457.961399
9.7499421	7.25	-942.9354198	-1471.77014	-1775.87099	568.5182101
10.250119	7.25	-974.9606925	-1572.858609	-1559.77002	285.8603693
10.749991	7.25	-725.9990075	-969.6695605	-951.5683194	103.7340354
11.249863	7.25	-1152.631336	-764.1508541	-835.9988571	-122.392238
11.75004	7.25	-2694.021633	-128.9365326	-1434.453735	22.9746522
9.7499421	6.75	-1296.048861	-1728.250802	-2607.414157	1095.264326
10.250119	6.75	-783.087537	-1680.630614	-1916.78219	684.9231145
10.749991	6.75	-944.8847842	-1441.972712	-1193.011027	-0.4177211
11.249863	6.75	-621.5687705	-1233.390719	-257.0376233	-670.4421215
11.75004	6.75	-1211.94771	-578.9612338	280.1515157	-1175.605988
9.7499421	6.25	-1266.808395	-1923.744206	-2851.920152	1256.643852
10.250119	6.25	-1384.327221	-1902.858158	NaN	NaN
10.749991	6.25	-781.4166533	-1823.769659	-1686.478707	383.8855509
11.249863	6.25	-606.5308164	-1807.339301	-446.404453	-760.5306057
11.75004	6.25	-432.2019408	-507.670192	-113.3416172	-356.5944492
9.7499421	5.75	-687.011719	-2265.718422	-2952.45166	1476.08659
10.250119	5.75	-657.7712527	-2676.477354	-2961.920001	1294.795698
10.749991	5.75	-375.1134112	-2440.047297	-2416.376443	1008.796089
11.249863	5.75	-183.7972171	-2215.591908	-1424.428432	224.7338695
11.75004	5.75	-561.416954	7.797457695	-212.7592028	-64.05054535
9.7499421	5.25	-692.302851	-1935.718873	-1742.174833	428.163971
10.250119	5.25	330.5565101	-2824.072089	-2485.718121	1238.960332
10.749991	5.25	381.5184658	-3081.388193	-2328.098083	978.1632194
11.249863	5.25	-13.9240316	-2146.25023	-1733.541934	653.4548032
11.75004	5.25	-433.5943439	42.32905606	-640.2269729	444.594329
9.7499421	4.75	-1629.111697	-1375.972802	-1310.808335	-191.7339145
10.250119	4.75	640.2269729	-3022.071818	-2100.579407	909.6569845
10.749991	4.75	588.4295753	-3334.248606	-1988.351712	615.4421967
11.249863	4.75	379.0121401	-2266.275383	-1727.136879	783.5052576
11.75004	4.75	-275.6958256	-218.3288154	-800.6318169	553.6194964
9.7499421	4.25	-1751.921656	-836.2773377	-950.7328775	-343.3666194
10.250119	4.25	479.5436482	-2755.008892	-1521.339692	383.6070701
10.749991	4.25	854.6570595	-3049.36292	-1550.858639	453.5057088
11.249863	4.25	382.9108689	-2837.160678	NaN	NaN
11.75004	4.25	-61.26573903	-559.189109	-890.0240997	579.7966757
9.7499421	3.75	-1875.288576	329.7210682	NaN	NaN
10.250119	3.75	489.0119897	-2564.80662	-1454.22586	416.3285449
10.749991	3.75	651.0877175	-2854.983439	-1877.23794	775.2900793
11.249863	3.75	544.4296355	-2379.617	-1343.94753	426.3538478
11.75004	3.75	119.4681911	-311.0628659	-705.3914407	609.5941033
9.7499421	3.25	-2060.199715	456.4297558	NaN	NaN
10.250119	3.25	350.8855963	-2350.098053	-1107.795954	108.1897257
10.749991	3.25	467.568981	-2631.085011	-1758.883671	677.125656
11.249863	3.25	734.0749458	-2471.794089	-1824.605101	955.7455294
11.75004	3.25	190.4807523	-796.1761267	-709.0116889	406.1640017
9.7499421	2.75	-1979.718813	950.7328775	-471.7461905	-42.74677725
10.250119	2.75	304.936292	-2010.908643	-1215.567958	362.5817825
10.749991	2.75	776.6824825	-2626.629321	-1454.782821	529.8094018
11.249863	2.75	790.6065141	-2646.122965	-1707.086274	779.3280486
11.75004	2.75	523.2651074	-1072.985875	-1113.087086	838.2267022
9.7499421	2.25	-2089.718662	1191.618624	-238.1009403	-210.9490787
10.250119	2.25	419.3918317	-1860.250621	-1098.884574	378.4551794
10.749991	2.25	292.1261829	-2718.80641	-1731.87105	518.5309365
11.249863	2.25	727.9483719	-2636.097662	-1698.731855	744.65721
11.75004	2.25	550.83469	-1380.985454	-1034.277067	619.201685
9.7499421	1.75	-2221.718482	1335.31463	-264.2781197	-178.9238063
10.250119	1.75	167.3668598	-1578.985183	-951.5683194	245.7591578
10.749991	1.75	551.6701319	-2569.819272	-1724.909034	715.834464
11.249863	1.75	881.3912001	-2767.819001	-1700.402739	757.1888386
11.75004	1.75	469.2398648	-1865.820234	NaN	NaN
9.7499421	1.25	-2189.136248	1972.756797	-156.2276345	48.037909
10.250119	1.25	-292.4046635	-1502.124529	-1023.137842	125.8732458
10.749991	1.25	756.0749157	-2605.464793	-1764.453284	839.7583454
11.249863	1.25	673.6446487	-3107.565372	-1803.997534	587.0371724
11.75004	1.25	940.4290941	-2101.97181	-1317.77035	736.9989921
9.7499421	0.75	-2203.33876	1923.465725	-260.9363521	120.9998346
10.250119	0.75	-524.6575106	-1342.555127	-1148.732607	215.1262882
10.749991	0.75	412.9867772	-2887.287192	-2111.718632	874.5684246
11.249863	0.75	457.8221589	-2999.793367	-1997.541573	726.555969
11.75004	0.75	746.3280936	-2538.07248	-1367.339903	471.4677098
9.7499421	0.25	-1621.035759	1871.389847	-455.5943139	580.7713579
10.250119	0.25	518.8094173	-2067.997173	-1454.782821	680.1889432
10.749991	0.25	689.5180447	-2854.147997	-1067.416262	-14.89871415
11.249863	0.25	806.4799101	-3178.856414	-1773.086184	586.8979321
11.75004	0.25	163.7466116	-2660.046996	-1976.377045	728.2268528
12.249912	7.75	-1184.378128	-1302.732396	-1756.377346	512.822084
12.750088	7.75	-1407.719595	-1245.365386	-1584.276315	257.7338245
13.24996	7.75	-1221.416052	-1286.58052	-1573.415571	319.417285
13.750137	7.75	-985.2644758	-1370.960151	-1296.884303	118.7719896
12.249912	7.25	-3179.413375	-1055.441595	-2654.755864	537.328379
12.750088	7.25	-2552.274992	-682.5560289	-2431.971359	814.5558486
13.24996	7.25	-1634.95979	-963.8214672	-2470.123205	1170.732576
13.750137	7.25	-1280.732426	-1275.441294	-2143.186943	865.100083
12.249912	6.75	-1701.516661	366.202031	-1700.124258	1032.466943
12.750088	6.75	-1802.883611	-504.3284245	-3335.362529	2181.756511
13.24996	6.75	-1929.592299	-615.4421966	-3046.021152	1773.503904
13.750137	6.75	-2018.984582	-854.3785788	-2755.565853	1318.884273
12.249912	6.25	-2220.604559	-1029.821377	2286.325988	-3911.538956
12.750088	6.25	-792.8343592	-890.8595416	-793.6698011	-48.1771493
13.24996	6.25	-1377.643686	-915.0873566	-2986.983258	1840.617737
13.750137	6.25	-1606.554766	-964.3784284	-2946.882047	1661.41545
12.249912	5.75	-2194.70586	-54.0252426	-164.8605341	-959.5050172
12.750088	5.75	-3211.160167	8394.241689	NaN	NaN
13.24996	5.75	-465.0626554	-999.4669881	-174.8858369	-557.3789849
13.750137	5.75	-1270.707124	-824.5811512	-2253.465274	1205.821136
14.250009	7.75	-780.0242501	-1189.112298	-1449.491689	464.923415
14.749881	7.75	-167.6453404	-1483.744807	-1225.871742	400.1766683
15.250058	7.75	-15.87339602	-1519.111847	-957.9733739	190.4807524
15.74993	7.75	-20.0506055	-1514.656157	-1120.049102	352.6957208
16.250107	7.75	-289.3413766	-1410.782881	-1118.656699	268.5945702
16.749979	7.75	-137.8479128	-1380.428493	-685.8977965	-73.2404064
17.249851	7.75	-138.6833547	-1479.846078	-948.5050324	139.2403161
17.750027	7.75	-385.138714	-1491.542265	-713.7458597	-224.5946298
18.249899	7.75	-289.062896	-1505.466296	-844.6317567	-52.6328393
18.750076	7.75	-267.8983679	-1482.073923	-1077.441565	202.4554196
14.250009	7.25	-774.4546375	-1450.884092	-1750.250772	637.5814073
14.749881	7.25	-539.6954647	-1449.77017	-1945.465695	950.7328777
15.250058	7.25	-284.8856865	-1561.162423	-1502.124529	579.1004743
15.74993	7.25	-315.2400754	-1427.491719	-1107.238993	235.8730958
16.250107	7.25	16.70883792	-1538.04853	-888.6316966	127.9618506
16.749979	7.25	27.56958256	-1788.402618	-1031.492261	151.0757433
17.249851	7.25	-192.4301167	-1273.49193	-703.4420763	-29.51894705
17.750027	7.25	-281.5439189	-1473.719504	NaN	NaN
18.249899	7.25	-534.4043327	-1289.365326	-824.3026706	-87.58215875
18.750076	7.25	-1055.163114	-1135.087056	-1058.504882	-36.620203
14.250009	6.75	-1580.934548	-1519.668809	-2761.413946	1211.112268
14.749881	6.75	-1312.200738	-1457.010666	-2227.288094	842.682392
15.250058	6.75	-1006.150523	-1707.643235	-1962.174533	605.277654
15.74993	6.75	-704.2775182	-1729.643205	-1700.681219	483.7208574
16.250107	6.75	-365.0881085	-1561.719384	-1265.415992	302.0122458
16.749979	6.75	120.5821136	-1729.086244	-960.201219	155.9491538
17.249851	6.75	-146.2023318	-1597.364905	-1004.75812	132.9745016
17.750027	6.75	138.6833547	-1763.339362	-503.2145019	-309.1135018
18.249899	6.75	48.17714933	-1603.769959	-70.17711925	-707.6192856
18.750076	6.75	-118.0757879	-1662.529373	-96.63277929	-793.6698012
14.250009	6.25	-1404.377827	-902.2772475	-2922.932713	1769.605176
14.749881	6.25	-1377.922167	-1547.795352	-3013.717399	1550.85864
15.250058	6.25	-1173.795864	-1646.934457	-2656.148268	1245.783108
15.74993	6.25	-1020.074555	-1780.605161	-2338.680347	938.340489
16.250107	6.25	-899.7709218	-1712.377406	-1827.668387	521.5942231
16.749979	6.25	-688.9610834	-1762.50392	-1430.833487	205.1009853
17.249851	6.25	-315.518556	-1936.832795	-939.8721328	-186.3035427
17.750027	6.25	-460.6069652	-1825.719023	-397.3918618	-745.7711323
18.249899	6.25	-12.25314781	-1475.668869	-116.6833848	-627.2776236
18.750076	6.25	-111.3922528	-1844.377225	92.17708918	-1070.061828
14.250009	5.75	-1410.782881	-886.6823321	-2865.287222	1716.554615
14.749881	5.75	-855.770982	-1433.061332	-2898.147937	1753.73178
15.250058	5.75	-1083.011178	-1739.946988	-2966.932653	1555.45357
15.74993	5.75	-894.2013092	-1865.541753	-2669.515338	1289.643807
16.250107	5.75	-798.4039718	-1956.047959	-2477.642182	1100.416217
16.749979	5.75	-779.1888082	-1785.617812	-1868.32656	585.9232499
17.249851	5.75	-649.1383531	-2079.136398	-1375.415841	11.27846545
17.750027	5.75	-387.0880784	-2117.288245	-731.8471008	-520.3410609
18.249899	5.75	-363.6957053	-2074.123747	-297.9742762	-920.93545
18.750076	5.75	-220.5566605	-1027.036571	-158.4554796	-465.3411362
14.250009	5.25	-1349.517142	-648.3029112	-2173.819813	1174.909786
14.749881	5.25	-418.8348705	-1620.200317	-2670.907741	1651.390147
15.250058	5.25	-576.4549081	-2259.034886	-2685.945695	1268.200798
15.74993	5.25	-102.4808726	-2354.275263	-2912.071968	1683.6939
16.250107	5.25	-644.4041823	-2279.363973	NaN	NaN
16.749979	5.25	-907.2898989	-2088.326259	-1932.377105	434.5690261
17.249851	5.25	-358.1260927	-2493.794059	-1573.13709	147.1770142
17.750027	5.25	-196.0503649	-2302.756346	-1027.872013	-221.5313425
18.249899	5.25	-213.3161641	-1867.491118	-514.6322078	-525.7714333
18.750076	5.25	-350.0501544	-12.53162844	-186.0250621	4.73417068
14.250009	4.75	-2422.224537	978.5809407	-452.5310269	-269.2907713
14.749881	4.75	-396.8349005	-1737.440663	-1937.668237	870.5304553
15.250058	4.75	-62.93662282	-2215.313427	-2308.88292	1169.757895
15.74993	4.75	-385.138714	-2367.363852	-2388.806861	1012.555578
16.250107	4.75	-267.3414067	-2519.971239	-2295.237369	901.5810462
16.749979	4.75	-350.6071156	-2665.059648	-2469.287764	961.4543822
17.249851	4.75	-25.34173751	-2556.730682	257.5945846	-1548.630794
17.750027	4.75	-91.06316665	-2521.085161	-1395.187966	89.11380218
18.249899	4.75	-51.24043628	-1778.934277	-939.3151716	24.22781496
18.750076	4.75	-414.657661	-10.58226401	-277.3667094	64.7467469
14.250009	4.25	-2452.857406	2040.984552	-692.302851	486.366424
14.749881	4.25	-358.683054	-1335.593111	-1176.58067	329.4425875
15.250058	4.25	135.0631065	-2161.845146	-1992.250441	978.8594213
15.74993	4.25	-80.48090263	-2509.388975	-2195.262822	900.3278832
16.250107	4.25	-189.0883491	-2571.490155	-2469.287764	1088.998512
16.749979	4.25	37.03792405	-2733.008922	-2130.655315	782.669816
17.249851	4.25	-73.2404062	-2561.743333	-1942.123927	624.6320574
17.750027	4.25	-49.84803312	-2907.894759	-1687.035668	208.1642719
18.249899	4.25	-46.78474617	-1714.605251	-1068.530185	187.8351864
18.750076	4.25	-420.2272736	396.8349005	257.5945846	-269.2907712
14.250009	3.75	-2612.98377	2277.693089	257.5945846	-425.2399251
14.749881	3.75	-653.8725238	-923.9987368	-1017.289749	228.3541187
15.250058	3.75	-238.6579016	-1981.946658	-1797.313999	687.0117192
15.74993	3.75	186.0250621	-2277.971569	-2149.035037	1103.061784
16.250107	3.75	-82.43026706	-2597.667335	-2121.186974	781.138173
16.749979	3.75	-50.12651375	-3089.464131	-2191.642573	621.8472506
17.249851	3.75	135.3415871	-2835.768275	-1828.78231	478.5689661
17.750027	3.75	198.2782099	-2864.730261	NaN	NaN
18.249899	3.75	127.5441294	-1789.516541	-1230.605913	399.6197072
18.750076	3.75	-346.4299061	536.3536971	-539.4169841	634.3788796
14.250009	3.25	-2563.692698	2263.769057	-206.6326289	56.6708084
14.749881	3.25	-683.6699514	-331.9489133	-778.6318469	270.8224146
15.250058	3.25	133.1137421	-1849.668357	-1316.377947	458.1006396
15.74993	3.25	-185.7465815	-2485.718121	-2040.984552	705.2522008
16.250107	3.25	81.0378639	-2831.034104	-2149.313517	774.315397
16.749979	3.25	133.6707033	-2980.021243	-1778.655796	355.4805262
17.249851	3.25	73.51888683	-3008.704748	-2025.946597	558.3536664
17.750027	3.25	123.0884393	-2674.527989	-1861.921505	586.2017302
18.249899	3.25	465.8980973	-1947.97202	-1322.226041	581.1890797
18.750076	3.25	-406.5817226	677.8218582	257.5945846	-121.9745168
14.250009	2.75	-2405.237218	2570.097752	-135.0631065	217.4933735
14.749881	2.75	-589.2650172	-181.8478527	-678.6573001	293.1008652
15.250058	2.75	-114.4555397	-1562.276345	-1085.517503	247.1515607
15.74993	2.75	-59.87333587	-2256.528561	-1674.225559	516.0246106
16.250107	2.75	10.86074465	-2576.224326	-1991.136518	708.4547273
16.749979	2.75	33.1391952	-3068.021122	-1874.453134	357.0121706
17.249851	2.75	425.7968863	-2996.73008	-1687.87111	402.4045132
17.750027	2.75	608.4801808	-2808.755654	-1700.402739	600.2650024
18.249899	2.75	340.3033322	-1729.921686	-1529.415631	834.6064541
18.750076	2.75	-187.6959459	551.1131706	-430.8095376	612.51815
14.250009	2.25	-2423.89542	3032.375601	171.8225499	132.4175406
14.749881	2.25	-742.4293648	-100.8099888	-109.721369	-311.8983078
15.250058	2.25	-70.45559988	-1467.871411	-1218.352765	449.1892596
15.74993	2.25	128.3795713	-2186.072961	-1513.820715	484.9740202
16.250107	2.25	117.2403461	-2707.945665	-1766.124168	470.7715086
16.749979	2.25	287.3920122	-2869.185951	-2129.819873	838.9229036
17.249851	2.25	237.8224597	-2974.73011	-2117.009764	748.5559389
17.750027	2.25	111.6707334	-2528.325657	-1743.845717	535.5182552
18.249899	2.25	453.9234301	-1951.035307	NaN	NaN
18.750076	2.25	-405.4678001	420.7842349	-333.8982777	341.5564951
14.250009	1.75	-2315.844935	3064.679355	69.62015799	304.797052
14.749881	1.75	-971.3404442	141.7466417	-369.8222792	-44.97462205
15.250058	1.75	-120.5821136	-1316.934908	-1072.150433	353.3919222
15.74993	1.75	-159.0124408	-2174.376774	-1481.795443	315.1008356
16.250107	1.75	181.2908914	-2731.616519	-1927.364454	652.2016402
16.749979	1.75	118.9112298	-2745.54055	-2200.832434	887.5177739
17.249851	1.75	405.7462808	-3174.679204	-2096.680678	712.2142164
17.750027	1.75	443.8981273	-2799.565793	-2248.174142	1070.340309
18.249899	1.75	291.290741	-2250.123506	-1627.997774	648.5813915
18.750076	1.75	-99.97454687	400.4551487	-596.5055136	746.7458145
14.250009	1.25	-2477.363702	2976.957956	-6.405054535	256.2021815
14.749881	1.25	-589.8219785	350.328635	-283.4932833	163.7466116
15.250058	1.25	-115.2909816	-1276.276736	NaN	NaN
15.74993	1.25	131.9998195	-2172.148929	-1683.41542	663.3408653
16.250107	1.25	298.2527568	-2774.781017	-1653.617993	415.3538629
16.749979	1.25	528.5562394	-2951.616218	-2092.224988	880.6949987
17.249851	1.25	362.3033022	-2902.325146	-1814.858278	544.8473561
17.750027	1.25	443.3411661	-2793.7177	-1770.858339	595.6700721
18.249899	1.25	386.8095978	-2064.933886	-1928.756857	1089.694713
18.750076	1.25	-12.25314781	67.9492742	-589.5434978	617.391561
14.250009	0.75	-2370.427139	2820.17336	-3.620248215	228.4933587
14.749881	0.75	-1310.808335	271.5186162	-326.3793006	-193.2655588
15.250058	0.75	6.683535167	-1211.112268	-1138.150343	535.9359766
15.74993	0.75	115.8479429	-2234.807071	-1555.871291	496.391727
16.250107	0.75	436.1006696	-2629.692608	-1691.491358	594.6953888
16.749979	0.75	389.3159235	-3223.970276	-2065.212367	647.8851908
17.249851	0.75	433.8728246	-3214.501935	-1957.440362	567.1258068
17.750027	0.75	609.872584	-2750.831682	-1961.896052	891.416503
18.249899	0.75	266.5059648	-2435.591607	257.5945846	-1342.137406
18.750076	0.75	-206.6326289	-339.4678903	-845.188718	572.1384584
14.250009	0.25	-2007.009914	2424.173901	-356.7336895	565.315683
14.749881	0.25	-62.93662282	-501.8220988	-519.6448592	237.2654984
15.250058	0.25	580.353637	-1653.896473	-1208.605943	671.834525
15.74993	0.25	377.0627757	-2581.236978	-1418.85882	316.7717189
16.250107	0.25	698.9863862	-2922.097271	-1577.59278	466.0373376
16.749979	0.25	359.7969765	-2668.401415	-1871.668327	717.3661078
17.249851	0.25	600.1257619	-3102.552721	-1854.402528	603.1890485
17.750027	0.25	261.4933134	-3034.603446	-1825.162062	438.6069957
18.249899	0.25	402.6829938	-2474.578896	-1866.098715	830.1507639
18.750076	0.25	-160.9618053	-864.9608428	-1219.188207	706.226883
19.249948	7.75	-442.5057242	-1408.555036	-837.3912603	-88.1391198
19.750125	7.75	-736.5812715	-1199.416082	-828.7583607	-139.2403161
20.249997	7.75	-529.9486426	-1240.352735	-1067.416262	182.2655732
20.749869	7.75	-326.3793006	-1107.795954	-945.7202261	228.6325988
19.249948	7.25	-1078.833968	-796.1761267	-794.505243	-142.9998044
19.750125	7.25	-1198.023679	-534.4043327	-1036.783393	170.5693872
20.249997	7.25	-452.2525463	-612.9358709	-1177.973073	645.3788644
20.749869	7.25	-361.1893796	-741.8724035	NaN	NaN
19.249948	6.75	-1203.03633	-631.3155926	-1874.174653	956.9986917
19.750125	6.75	-1786.453254	-697.8724637	-1647.491419	405.3285602
20.249997	6.75	-412.7082966	-897.5430768	-1410.22592	755.1002333
20.749869	6.75	-222.2275443	-909.517744	-816.7836935	250.9110494
19.249948	6.25	-1892.832855	516.5815723	-2697.641882	2009.516241
19.750125	6.25	-372.8855662	-417.9994286	-942.9354198	547.4929224
20.249997	6.25	-1455.339783	-553.8979769	-2243.16149	1238.54261
20.749869	6.25	-932.0746751	-1271.264085	-1555.59281	453.92343
19.249948	5.75	-2623.566034	6922.193068	-1449.213209	3598.526726
19.750125	5.75	-895.3152317	-746343.6885	-1272.934969	-372346.5669
20.249997	5.75	-666482.6838	-230.8604439	309.6704627	-333666.4426
20.749869	5.75	-551.6701319	-1954.377075	-2377.389155	1124.365552
21.250046	7.75	-358.9615346	-1300.783032	-1340.327282	510.4549987
21.250046	7.25	-476.7588419	-1192.732547	-1278.226101	443.4804066
21.250046	6.75	-539.1385035	-1074.656759	-561.9739153	-244.923716
21.250046	6.25	-109.1644077	-1641.086364	-643.2902598	-231.8351261
21.250046	5.75	-42.88601732	-2223.110885	257.5945846	-1390.593036
21.250046	5.25	212.7592028	-2570.097752	-1890.048049	711.3787744
21.250046	4.75	70.17711925	-2917.920062	-1235.061603	-188.8098684
21.250046	4.25	-351.1640769	-2831.591066	-1552.529523	-38.84804845
21.250046	3.75	-456.1512751	-2297.465214	-1243.972983	-132.8352616
21.250046	3.25	-468.4044229	-2235.642513	-1109.466838	-242.55663
21.250046	2.75	-514.0752466	-2151.262882	-771.1128699	-561.5561944
21.250046	2.25	-360.3539377	-1959.668207	-893.6443479	-266.3667245
21.250046	1.75	-755.5179545	-2208.908373	257.5945846	-1739.807748
21.250046	1.25	-674.7585712	-2135.111005	-911.745589	-493.1891991
21.250046	0.75	-817.3406548	-2467.059918	-1236.454006	-405.7462804
21.250046	0.25	-981.365747	-2416.097963	-1239.795773	-458.936082
21.749918	7.75	-208.5819933	-1429.162603	-1052.656789	233.7844909
22.250094	7.75	-265.9490035	-1297.719745	-967.4417154	185.6073412
22.749966	7.75	-395.720978	-1115.871892	-860.2266721	104.4302371
23.250143	7.75	-192.4301167	-1204.428733	-1216.12492	517.6954952
21.749918	7.25	-993.8973754	-1181.593321	257.5945846	-1345.339933
22.250094	7.25	-1235.618564	-858.8342689	-1250.099557	202.8731406
22.749966	7.25	-616.8345998	-897.5430768	-1504.073893	746.8850547
23.250143	7.25	-274.5819031	-1170.454096	-1171.011057	448.4930575
21.749918	6.75	-1735.491298	99.41758561	-1962.453013	1144.416157
22.250094	6.75	-2052.680738	-695.0876573	-2629.971088	1256.08689
22.749966	6.75	-1541.947259	-829.3153219	-2379.338519	1193.707229
23.250143	6.75	-815.3912904	-1129.795924	-1949.364424	976.7708168
21.749918	6.25	-1870.832885	792.2773979	-965583.9711	965044.6934
22.250094	6.25	-34.81007899	-194.1010005	-163.1896503	48.73411056
22.749966	6.25	-1487.365055	-623.7966156	-3091.135015	2035.55418
23.250143	6.25	-1645.820535	-841.8469504	-2659.768516	1415.934773
21.749918	5.75	-2310.832284	-1635.795232	-366.7589923	-1606.554766
22.250094	5.75	-2681.490005	206.3541483	NaN	NaN
22.749966	5.75	1001617.416	-543.5941936	257.5945846	500279.3163
23.250143	5.75	-1037.340354	-1128.403521	-2588.198993	1505.327056
23.750015	7.75	-2.78480632	-1331.972863	-1173.795864	506.4170293
24.249887	7.75	5.291132007	-1189.112298	-1111.694683	519.7841
24.750064	7.75	79.08849947	-1400.757579	-964.0999478	303.265408
25.249936	7.75	-320.2527267	-1241.745138	-1175.188267	394.1893347
25.750113	7.75	-233.6452502	-1269.593201	-1222.251494	470.6322684
23.750015	7.25	-80.75938327	-1518.833367	257.5945846	-1057.39096
24.249887	7.25	221.670583	-1075.770681	-901.9987669	474.9487179
24.750064	7.25	-44.55690111	-1153.466778	-1202.200888	603.1890484
25.249936	7.25	-309.3919821	-1104.454186	-900.3278831	193.4047991
25.750113	7.25	-1245.922347	-1426.099316	-1204.150253	-131.8605785
23.750015	6.75	-437.7715534	-1297.441264	-1497.668839	630.0624303
24.249887	6.75	-321.0881686	-1758.605191	-1144.276917	104.4302372
24.750064	6.75	36.75944342	-1126.175676	-959.6442577	414.9361414
25.249936	6.75	-604.0244907	-1406.048711	-329.4425876	-675.5940133
25.750113	6.75	-605.9738551	-1560.0485	55.97460702	-1138.985785
23.750015	6.25	-1216.681881	-1019.517594	-2715.186162	1597.086425
24.249887	6.25	-1213.618594	-1380.985454	NaN	NaN
24.750064	6.25	-237.5439791	-1758.883671	-1311.922257	313.708432
25.249936	6.25	-361.1893796	-1840.200016	-455.8727945	-644.8219033
25.750113	6.25	108.3289658	-1553.086484	-117.7973073	-604.5814518
23.750015	5.75	-953.5176838	-1623.542084	-2838.831562	1550.301678
24.249887	5.75	-694.5306961	-2128.984431	-2430.578956	1018.821392
24.750064	5.75	-379.0121401	-2108.098384	-1880.022746	636.467484
25.249936	5.75	-28.12654383	-1886.14932	-954.0746451	-3.063286815
25.750113	5.75	-328.6071457	-832.1001283	-476.7588419	-103.5947951
23.750015	5.25	-886.6823321	-1658.073683	-2482.097873	1209.719865
24.249887	5.25	224.1769087	-2521.085161	-2450.908042	1302.453916
24.750064	5.25	230.025002	-2800.122754	-1962.174533	677.125657
25.249936	5.25	483.4423771	-2166.579317	-1385.719625	544.1511551
25.750113	5.25	-32.30375331	-630.4801507	-692.0243704	360.6324184
23.750015	4.75	-1854.959489	-695.0876573	-455.5943139	-819.4292593
24.249887	4.75	673.0876874	-2863.894819	-1702.630584	607.2270182
24.750064	4.75	661.3915009	-2917.641581	-1687.59263	559.46759
25.249936	4.75	550.2777287	-2383.237248	-1568.402919	651.9231594
25.750113	4.75	14.48099286	-465.0626554	-733.7964652	508.5056339
23.750015	4.25	-1928.199896	-120.0251524	-633.8219183	-390.2906059
24.249887	4.25	226.1262731	-2569.540791	-1035.112509	-136.59475
24.750064	4.25	1008.099888	-3068.299603	-1475.947349	445.8474915
25.249936	4.25	838.2267022	-2430.857436	-1172.960422	376.6450551
25.750113	4.25	79.08849947	-478.4297257	-706.2268826	506.5562695
23.750015	3.75	-1848.832916	10.30378338	-371.2146824	-548.0498839
24.249887	3.75	284.0502446	-2500.477594	-1165.998406	57.7847313
24.750064	3.75	702.0496731	-2828.249298	-1425.263874	362.1640616
25.249936	3.75	704.2775182	-2430.578956	-1365.9475	502.7967811
25.750113	3.75	177.3921626	-583.6954046	-681.4421064	478.2904854
23.750015	3.25	-1823.769659	263.7211585	-401.2905906	-378.7336597
24.249887	3.25	404.3538776	-2237.313397	-899.2139606	-17.2657991
24.750064	3.25	729.6192557	-2698.755804	-1149.568049	164.9997749
25.249936	3.25	699.2648668	-2548.097782	-1066.023859	141.6074014
25.750113	3.25	189.0883491	-435.5437084	-612.9358709	489.7081913
23.750015	2.75	-2071.33894	321.9236105	-399.0627456	-475.6449192
24.249887	2.75	424.1260025	-2110.047748	-1114.201008	271.2401353
24.750064	2.75	753.5685901	-2613.540731	-1018.403671	88.41760055
25.249936	2.75	592.3283042	-2380.730923	-877.2139906	-16.9873188
25.750113	2.75	231.9743664	-488.1765478	-735.467349	607.3662583
23.750015	2.25	-2059.642754	424.6829637	-226.4047538	-591.0751414
24.249887	2.25	54.58220386	-2171.870449	-1066.58082	7.93669743
24.750064	2.25	770.277428	-2515.794029	-1203.871772	331.1134715
25.249936	2.25	793.9482817	-2393.819512	-1124.783272	324.8476569
25.750113	2.25	376.2273338	-689.5180447	-606.2523358	449.6069804
23.750015	1.75	-1940.174563	733.7964652	-581.1890789	-21.99997
24.249887	1.75	210.2528771	-1960.503649	-723.4926818	-151.6327042
24.750064	1.75	709.0116889	-2718.80641	-1071.314991	66.41763045
25.249936	1.75	394.6070555	-2527.211735	-1137.314901	71.01256125
25.750113	1.75	-160.404844	-465.0626554	-704.8344795	392.1007298
23.750015	1.25	-2189.136248	829.5938026	-399.0627456	-280.7084771
24.249887	1.25	127.2656488	-1758.883671	-909.517744	93.7087329
24.750064	1.25	323.3160137	-2272.123476	-1423.592991	449.1892599
25.249936	1.25	560.8599927	-2562.300295	-1321.390599	320.6704479
25.750113	1.25	124.7593231	-832.1001283	-519.9233399	166.2529373
23.750015	0.75	-2336.174021	595.3915911	NaN	NaN
24.249887	0.75	-120.303633	-2023.161791	257.5945846	-1329.327297
24.750064	0.75	280.9869576	-2731.616519	-1336.985514	111.6707333
25.249936	0.75	593.999188	-2439.768817	-1449.213209	526.3283945
25.750113	0.75	-144.2529674	-1098.327612	-927.8974657	306.607176
23.750015	0.25	-1692.883762	469.7968261	-588.9865366	-22.55693135
24.249887	0.25	161.7972472	-2165.186913	-907.8468602	-93.8479727
24.750064	0.25	563.3663184	-2835.768275	-1297.719745	161.5187667
25.249936	0.25	271.7970968	-2704.046936	-1299.390629	83.2657094
25.750113	0.25	236.7085372	-1441.694232	-1158.479429	555.9865816
26.249985	7.75	-17.26579918	-1608.22565	-874.707665	61.96194041
26.749857	7.75	-387.6450397	-1282.681791	-766.9356604	-68.22775495
27.250034	7.75	-119.1897105	-1243.137541	-827.0874769	145.9238512
27.749906	7.75	-18.10124108	-1521.339692	NaN	NaN
26.249985	7.25	-1688.149591	-1204.428733	-1012.277097	-434.012065
26.749857	7.25	-1331.694382	-928.4544269	-1100.833938	-29.24046645
27.250034	7.25	-247.2908012	-1069.922588	-1371.517112	712.9104174
