Repository: deepmodeling/jax-fem

# AM-Benchmark — NIST AM-Bench 2018 AMB2018-01

Validation of the LPBF thermo-mechanical solver against **real measurement data**,
replacing the code-to-code Kaess 2023 reproduction.

**Working document: [`PREREQUISITES.md`](PREREQUISITES.md)** — the decision log,
verified facts, registered conflicts and data gaps. Read that first; this file is
orientation only.

## Why this benchmark

`CHAL-AMB2018-01-PD` measures **part deflection after the part is partially
separated from the build plate by wire EDM** — the same quantity the existing
release/warping machinery already computes, so the solver capability transfers.

File: cases/AM-Benchmark/references/measurements/IN625_EDXRD_Strain_Results.txt (part 3 of 4)
X Position	Z Position	XX Strain	ZZ Strain	45 degree Strain	ShearXZ Strain 
52.250034	0.25	223.0629862	-2413.034676	-796.733088	-298.2527569
52.749906	0.25	541.3663485	-2989.768065	-1164.327522	-59.87333625
53.250082	0.25	416.885506	-2828.249298	-1314.428583	108.746687
53.749954	0.25	4.177209479	-1639.972442	-1259.010937	441.1133207
54.250131	7.75	-375.9488531	-1476.22583	-801.4672588	-124.6200828
54.750003	7.75	-521.8727043	-1230.884393	-808.4292746	-67.94927405
55.249875	7.75	-216.9364123	-1101.66938	-1023.694803	364.3919069
55.750052	7.75	18.37972171	-1192.175585	-890.0240997	303.1261681
54.250131	7.25	-1996.14917	-1393.517082	-961.0366609	-733.7964651
54.750003	7.25	-1060.732727	-749.6698612	-1091.087116	185.8858219
55.249875	7.25	-347.8223093	-825.4165931	-1552.529523	965.9100718
55.750052	7.25	-44.27842048	-1148.454126	-1281.846349	685.4800758
54.250131	6.75	-1188.555337	152.3289057	-1588.453525	1070.340309
54.750003	6.75	-1897.567026	-424.4044831	-2785.920242	1624.934487
55.249875	6.75	-2051.288335	-704.2775182	-2558.680046	1180.897119
55.750052	6.75	-1040.682122	-908.6823021	-2073.845266	1099.163054
54.250131	6.25	-1657.795202	NaN	NaN	NaN
54.750003	6.25	-167.0883792	-502.37906	-318.0248817	-16.7088379
55.249875	6.25	-1367.896864	-867.7456492	-2912.62893	1794.807673
55.750052	6.25	-1635.795232	-509.6195565	-2634.148298	1561.440904
54.250131	5.75	-2575.945846	958.2518545	-3444.526937	2635.679941
54.750003	5.75	NaN	NaN	NaN	NaN
55.249875	5.75	-1746.073562	-538.3030616	-169.3162242	-972.8720876
55.750052	5.75	-1127.846559	-473.6955549	-1912.3265	1111.555443
56.249924	7.75	25.34173751	-1324.453886	-1316.099467	666.5433928
56.750101	7.75	411.8728547	-1428.327161	-1219.745168	711.5180149
57.249973	7.75	301.3160438	-1607.947169	-1302.453916	649.1383534
57.750149	7.75	550.2777287	-1325.289327	-1273.770411	886.2646119
58.250021	7.75	220.5566605	-1758.04823	-1086.074465	317.3286803
58.749893	7.75	558.3536671	-1990.301077	-1247.03627	531.0625651
59.25007	7.75	551.1131706	-1913.718903	-1101.112419	419.8095528
59.749942	7.75	676.7079356	-1692.605281	-1125.061753	617.1130803
60.250119	7.75	509.3410758	-1764.731765	-1164.884483	537.1891384
60.749991	7.75	890.0240997	-1837.69369	-1108.352915	634.5181199
56.249924	7.25	191.3161941	-982.2011889	-1330.301979	934.8594816
56.750101	7.25	326.6577813	-1599.871231	-1286.58052	649.9737952
57.249973	7.25	213.0376834	-1616.301588	-1326.124769	624.4928167
57.750149	7.25	338.3539678	-1641.364845	-1238.12489	586.6194514
58.250021	7.25	469.5183455	-1837.136729	-1143.998436	460.1892443
58.749893	7.25	210.8098384	-1926.529012	-1176.58067	318.7210832
59.25007	7.25	226.961715	-1639.137	-983.3151114	277.2274689
59.749942	7.25	455.3158332	-1726.579918	-1444.200557	808.5685146
60.250119	7.25	523.8220687	-1733.541934	-1140.656668	535.7967354
60.749991	7.25	608.4801808	-2022.047869	-1213.897075	507.1132309
56.249924	6.75	-1195.517353	-1168.504732	-2376.275232	1194.26419
56.750101	6.75	-780.3027307	-1030.378338	-1746.630524	841.2899897
57.249973	6.75	-536.9106584	-1290.757729	-1826.832946	912.9987523
57.750149	6.75	-121.1390749	-1555.871291	-1490.428342	651.9231591
58.250021	6.75	-221.670583	-1801.769689	-1555.035849	543.315713
58.749893	6.75	235.0376534	-1507.415661	-1471.77014	835.5811362
59.25007	6.75	-73.51888683	-1811.516511	-1336.428553	393.9108541
59.749942	6.75	-18.65820234	-1914.275864	-1149.289568	182.8225348
60.250119	6.75	229.7465214	-2166.300836	-1257.618534	289.3413767
60.749991	6.75	269.0122905	-2013.136488	-985.5429565	113.4808578
56.249924	6.25	-1717.111577	-703.1635957	-2880.882138	1670.744552
56.750101	6.25	-1229.49199	-884.7329677	-2890.350479	1833.238
57.249973	6.25	-1005.315081	-1126.454156	-2692.907711	1627.023093
57.750149	6.25	-960.201219	-1397.415811	-2155.440091	976.631576
58.250021	6.25	-778.6318469	-1549.744717	-2044.326319	880.1380371
58.749893	6.25	-375.3918919	-1710.706522	-1946.022656	902.9734491
59.25007	6.25	-397.6703424	-1631.896503	-1853.567086	838.7836633
59.749942	6.25	-350.8855963	-1826.275984	-1522.175134	433.5943439
60.250119	6.25	-122.5314781	-1753.314059	-1476.22583	538.3030615
60.749991	6.25	-278.480632	-1840.200016	-1504.073893	444.733569
56.249924	5.75	-1784.78237	-859.1127496	-2708.224146	1386.276586
56.750101	5.75	-1348.40322	-950.7328775	-3112.578023	1963.009974
57.249973	5.75	-858.8342689	-1526.352344	-2821.844244	1629.250938
57.750149	5.75	-1059.618805	-1617.13703	-2729.945635	1391.567718
58.250021	5.75	-583.6954046	-1772.250742	-2299.414578	1121.441505
58.749893	5.75	-457.8221589	-1711.820445	-2217.262792	1132.44149
59.25007	5.75	-813.4419259	-1976.934006	-1920.959399	525.7714331
59.749942	5.75	-317.4679204	-1663.643295	-1693.440723	702.8851153
60.250119	5.75	-621.0118092	-1832.959519	-1673.390117	446.4044529
60.749991	5.75	-176.5567207	-2105.870539	-1551.972562	410.7589322
56.249924	5.25	-1242.302099	-324.9868975	-1696.50401	912.8595118
56.750101	5.25	-465.0626554	-1264.85903	-2950.780776	2085.819933
57.249973	5.25	-333.3413164	-1645.542054	-2792.603777	1803.162092
57.750149	5.25	-719.593953	-1819.87093	-2761.692427	1491.959986
58.250021	5.25	-440.5563597	-1674.225559	-2843.287252	1785.896293
58.749893	5.25	-504.0499438	-1968.579587	-2551.996511	1315.681746
59.25007	5.25	-490.1259122	-2061.035157	-2245.667816	970.0872814
59.749942	5.25	-537.4676197	-2087.490817	-1892.554375	580.0751567
60.250119	5.25	-745.2141711	-1758.883671	-1985.845386	733.796465
60.749991	5.25	-447.2398949	-1907.035368	-1631.896503	454.7588716
56.249924	4.75	-2401.338489	1707.364754	138.1263934	-485.1132609
56.750101	4.75	-260.6578715	-1109.745318	-1379.871531	694.6699363
57.249973	4.75	-462.277849	-1461.187876	-2387.414458	1425.681596
57.750149	4.75	-510.4549984	-1707.086274	-2625.236917	1516.466281
58.250021	4.75	-597.6194362	-1994.478286	-2711.844394	1415.795533
58.749893	4.75	-685.8977965	-1882.250591	-2572.325597	1288.251403
59.25007	4.75	-600.9612037	-1997.263092	-2349.541092	1050.428944
59.749942	4.75	-944.3278229	-1941.566966	-2168.807162	725.8597676
60.250119	4.75	-627.6953444	-2148.199595	-1865.263273	477.3158033
60.749991	4.75	-541.0878679	-2150.42744	-1622.706642	276.9489881
56.249924	4.25	-2644.730562	2850.806229	90.50620538	12.53162812
56.750101	4.25	-572.8346599	-624.3535768	-765.5432572	166.9491389
57.249973	4.25	-182.6832946	-1544.732065	-1695.668568	831.9608882
57.750149	4.25	-449.46774	-1691.212878	-2269.060189	1198.71988
58.250021	4.25	-329.164107	-2166.300836	-2366.24993	1118.517459
58.749893	4.25	-829.5938026	-2087.212336	-2384.629651	926.2265817
59.25007	4.25	-542.2017904	-2083.035127	-2425.009343	1112.390884
59.749942	4.25	-640.5054535	-1972.199835	-2454.806771	1148.454127
60.250119	4.25	-697.3155024	-2124.528741	-1968.301107	557.3789853
60.749991	4.25	-847.9735243	-2145.414789	-1859.41518	362.7210234
56.249924	3.75	-2671.743183	3169.945033	191.8731554	57.2277696
56.750101	3.75	-877.2139906	154.2782701	-520.7587817	159.2909215
57.249973	3.75	-221.670583	-1251.770441	-1397.694292	660.97378
57.750149	3.75	-220.5566605	-1566.453555	-1965.794781	1072.289673
58.250021	3.75	-173.4934337	-2002.275744	-2056.857948	968.9733592
58.749893	3.75	-378.7336595	-2232.300746	-2177.718542	872.2013393
59.25007	3.75	-496.2524861	-2303.870268	-2447.566274	1047.504897
59.749942	3.75	-680.3281839	-2045.440242	-2233.414668	870.5304551
60.250119	3.75	-653.3155626	-2164.908433	-2406.908102	997.7961042
60.749991	3.75	-685.0623546	-2325.034796	-1885.035398	379.9868227
56.249924	3.25	-2560.07245	3247.64113	118.6327492	225.1515908
56.750101	3.25	-914.5303953	392.1007298	-212.7592028	-48.45562995
57.249973	3.25	-169.5947049	-917.3152016	-1037.618835	494.1638818
57.750149	3.25	-355.3412864	-1602.934518	-1568.124439	588.9865368
58.250021	3.25	-414.657661	-1961.896052	-2026.782039	838.5051825
58.749893	3.25	-406.303242	-2142.629982	-2132.326199	857.859587
59.25007	3.25	-480.3790901	-2337.566425	-2447.009313	1038.036555
59.749942	3.25	-618.7839642	-2437.262491	-2118.959129	590.9359014
60.250119	3.25	-442.7842048	-2232.300746	-2261.541212	923.9987366
60.749991	3.25	-580.353637	-2336.174021	-2190.25017	731.986341
56.249924	2.75	-2502.705439	3542.273638	323.0375331	196.7465664
56.750101	2.75	-861.8975559	827.6444382	-196.8858068	179.759248
57.249973	2.75	-308.2780596	-791.9989173	-759.695164	209.5566756
57.750149	2.75	-333.3413164	-1413.567688	-1401.036059	527.5815568
58.250021	2.75	-304.6578114	-1981.946658	-1731.592569	588.2903343
58.749893	2.75	-229.1895601	-2132.88316	-2215.034947	1033.998587
59.25007	2.75	-286.5565703	-2240.098203	-2144.022385	880.6949984
59.749942	2.75	-568.6574504	-2083.035127	-2374.882829	1049.03654
60.250119	2.75	-642.4548179	-2197.212186	-2369.034736	949.2012341
60.749991	2.75	-368.7083567	-2369.870178	-2018.42762	649.1383527
56.249924	2.25	-2500.756075	3699.615195	377.3412563	222.0883037
56.750101	2.25	-827.9229188	1091.644077	-20.60756676	152.4681459
57.249973	2.25	-452.2525463	-258.9869877	-740.758481	385.138714
57.750149	2.25	-125.594765	-1119.770621	-925.39114	302.708447
58.250021	2.25	-333.6197971	-1910.377135	-1636.630674	514.632208
58.749893	2.25	-326.6577813	-2076.073111	-2045.997203	844.6317569
59.25007	2.25	-233.0882889	-1952.427711	-2067.440212	974.6822121
59.749942	2.25	-353.3919219	-2381.844845	-2188.022325	820.4039416
60.250119	2.25	-376.784295	-2382.680287	-2065.769328	686.037037
60.749991	2.25	-439.4424372	-2613.819211	-2162.123626	635.4928019
56.249924	1.75	-2509.388975	3668.703845	226.961715	352.69572
56.750101	1.75	-1116.150373	1124.504792	119.7466717	-115.5694622
57.249973	1.75	-661.1130203	-157.6200377	-466.7335391	57.3670101
57.750149	1.75	-190.4807523	-969.6695605	-1045.694773	465.6196166
58.250021	1.75	-245.0629561	-1843.820264	-1558.934578	514.492968
58.749893	1.75	-84.65811211	-1874.453134	-1996.14917	1016.593547
59.25007	1.75	-243.1135917	-2028.452923	-2147.921114	1012.137857
59.749942	1.75	-99.41758561	-2320.579106	-2208.908373	998.9100272
60.250119	1.75	-201.8984582	-2403.844815	-2169.921084	867.0494474
60.749991	1.75	-178.5060851	-2432.806801	-2101.136368	795.479925
56.249924	1.25	-2356.781588	3521.666072	429.1386538	153.3035882
56.750101	1.25	-1311.922257	1267.365356	373.7210081	-395.9994586
57.249973	1.25	-817.3406548	-227.2401957	-406.5817226	-115.7087027
57.750149	1.25	-196.8858068	-1017.011268	-1263.745108	656.7965706
58.250021	1.25	-195.214923	-1589.010486	-1694.276165	802.1634605
58.749893	1.25	200.2275744	-1934.047989	-1750.807733	883.8975257
59.25007	1.25	-52.91132007	-2237.591878	-2096.123717	950.872118
59.749942	1.25	161.7972472	-2441.718181	-1934.32647	794.3660031
60.250119	1.25	-93.56949234	-2484.604198	-2088.326259	799.2394138
60.749991	1.25	-263.1641972	-2683.71785	-2102.807252	629.3662284
56.249924	0.75	-2250.123506	3308.071427	213.8731253	315.1008352
56.750101	0.75	-1656.681279	1123.66935	150.3795413	-416.8855058
57.249973	0.75	-305.4932532	-274.0249418	-607.3662583	317.6071608
57.750149	0.75	125.8732456	-1016.454307	-907.8468602	462.5563295
58.250021	0.75	165.4174954	-1864.984792	-1542.22574	692.4420917
58.749893	0.75	431.6449795	-2202.503318	-1573.415571	687.9864018
59.25007	0.75	-41.21513353	-2362.351201	-1644.706612	442.9234447
59.749942	0.75	212.4807222	-2443.667545	-1892.832855	777.2394436
60.250119	0.75	22.55693119	-2753.059527	-1973.870719	608.6194211
60.749991	0.75	-216.6579317	-2722.983619	-1925.136609	455.3158337
56.249924	0.25	-1954.098594	2408.578986	120.0251524	107.2150436
56.750101	0.25	-1007.542926	1008.656849	-137.5694322	138.1263937
57.249973	0.25	145.9238511	-458.3791202	-610.9865065	454.758872
57.750149	0.25	305.4932532	-1480.68152	-1180.757879	593.1637456
58.250021	0.25	105.2656789	-1970.250471	-1420.529704	488.037308
58.749893	0.25	-87.1644378	-2368.756255	-1724.073592	496.1132456
59.25007	0.25	243.670553	-2933.793458	-1669.769869	324.7084165
59.749942	0.25	125.0378037	-2572.325597	-1761.389997	537.7461004
60.250119	0.25	-7.518977063	-2628.021724	-1867.491118	549.7207675
60.749991	0.25	-162.0757278	-2863.337858	-1656.95976	144.2529671
61.249863	7.75	353.1134413	-1916.78219	-1111.137721	329.3033467
62.249912	7.75	466.4550585	-1830.731674	-1016.454307	334.3159993
63.24996	7.75	346.7083868	-1894.225259	-839.0621441	65.303708
64.250009	7.75	205.2402257	-2061.035157	-588.9865366	-338.9109291
65.250058	7.75	238.1009403	-1814.858278	-581.1890789	-207.18959
66.250107	7.75	86.60747654	-1722.124228	-884.1760064	66.41763067
67.249851	7.75	-11.97466717	-2039.592148	-726.2774881	-299.5059195
68.249899	7.75	-272.6325387	-1914.832825	-600.4042425	-493.3284394
69.249948	7.75	-302.9869276	-2058.807312	-472.0246712	-708.8724486
70.249997	7.75	-410.7589321	-2249.009584	-546.1005193	-783.7837388
71.250046	7.75	-504.8853857	-1831.567116	-54.58220386	-1113.644047
72.250094	7.75	-182.4048139	-1273.213449	-21.72148929	-706.0876422
73.250143	7.75	-873.5937424	929.0113882	408.5310871	-380.8222642
74.249887	7.75	-1643.59269	3851.665621	1270.707124	-166.6706585
61.249863	7.25	146.4808124	-2304.427229	-1152.631336	73.6581277
62.249912	7.25	292.1261829	-2135.946447	-970.783483	48.87335095
63.24996	7.25	355.3412864	-2086.655375	-717.9230692	-147.7339751
64.250009	7.25	-17.54427981	-1957.997323	-657.492772	-330.2780294
65.250058	7.25	85.49355401	-1902.301197	-841.2899891	-67.1138324
66.250107	7.25	-98.30366308	-1964.680858	-614.8852353	-416.6070252
67.249851	7.25	-426.3538475	-1903.415119	-374.55645	-790.3280333
68.249899	7.25	-328.3286651	-1963.009975	-460.8854459	-684.7838742
69.249948	7.25	-438.6069953	-1978.883371	-459.7715234	-748.9736598
70.249997	7.25	-426.0753669	-1976.655526	-596.227033	-605.1384135
71.250046	7.25	-465.6196166	-1574.251012	-68.78471609	-951.1505982
72.250094	7.25	-238.1009403	-1017.568229	144.8099286	-772.6445133
73.250143	7.25	-979.6948632	1499.896684	714.0243403	-453.9234299
74.249887	7.25	-4252.120769	3687.362048	996.4037011	-1278.783062
61.249863	6.75	163.468131	-2043.490877	-1227.264145	287.252772
62.249912	6.75	263.1641972	-2074.402227	-898.9354799	-6.683535
63.24996	6.75	51.51891691	-1792.858308	-956.0240095	85.35431396
64.250009	6.75	62.65814219	-2000.60486	-593.4422267	-375.5311322
65.250058	6.75	-108.3289658	-2038.756707	-511.8474015	-561.6954349
66.250107	6.75	-359.7969765	-2005.617511	-780.5812114	-402.1260324
67.249851	6.75	-277.0882288	-2103.364213	257.5945846	-1447.820806
68.249899	6.75	-322.2020912	-2016.199775	-493.4676798	-675.7332533
69.249948	6.75	-451.9740657	-1948.250501	-495.4170442	-704.6952392
70.249997	6.75	-349.7716737	-1880.858188	-494.0246411	-621.2902898
71.250046	6.75	-307.7210983	-1803.440573	-313.8476722	-741.7331635
72.250094	6.75	-329.9995489	-640.7839341	-77.41761568	-407.9741258
73.250143	6.75	-946.8341486	1829.617752	616.5561191	-175.1643174
74.249887	6.75	-1555.314329	3830.501092	1294.377977	-156.7845955
61.249863	6.25	49.56955249	-1972.756797	-1285.466597	323.8729747
62.249912	6.25	174.8858369	-2023.161791	-1243.137541	318.999564
63.24996	6.25	81.0378639	-1827.946868	-937.3658071	63.91130505
64.250009	6.25	-72.12648368	-2195.262822	-637.7206472	-495.9740056
65.250058	6.25	43.44297858	-2039.592148	-448.6322981	-549.4422866
66.250107	6.25	-182.4048139	-1971.921355	-403.2399551	-673.9231294
67.249851	6.25	-496.2524861	-1930.984702	-696.4800605	-517.1385336
68.249899	6.25	-485.3917415	-2178.275503	-464.2272135	-867.6064088
69.249948	6.25	-696.7585411	-1912.60498	-698.7079056	-605.973855
70.249997	6.25	-445.8474918	-1568.124439	-403.5184357	-603.4675297
71.250046	6.25	-272.354058	-1681.466056	-152.3289057	-824.5811513
72.250094	6.25	-336.9615647	-438.3285147	94.9618955	-482.6069352
73.250143	6.25	-1045.137812	2187.186883	687.5686803	-116.5441448
74.249887	6.25	-1394.352524	5818.574324	1347.567778	864.543122
61.249863	5.75	91.34164728	-2130.376834	-1459.795473	440.2778796
62.249912	5.75	-274.8603837	-1954.098594	-1060.454246	-54.02524285
63.24996	5.75	-10.02530275	-1896.174623	-915.9227985	-37.17716438
64.250009	5.75	-214.9870479	-1946.022656	-937.3658071	-143.1390449
65.250058	5.75	-228.3541182	-2082.756646	-801.1887781	-354.366604
66.250107	5.75	-258.4300265	-1826.554465	-446.6829336	-595.8093122
67.249851	5.75	-340.5818129	-2307.490516	-703.1635957	-620.8725688
68.249899	5.75	-642.4548179	-1861.364544	-504.6069051	-747.3027759
69.249948	5.75	-501.8220988	-2218.933675	-799.796375	-560.5815119
70.249997	5.75	-571.999218	-2019.263062	-239.4933435	-1056.137797
71.250046	5.75	-563.9232797	-1444.479038	-58.20245208	-945.9987068
72.250094	5.75	-307.9995789	-161.7972472	209.4174352	-444.3158483
73.250143	5.75	-1003.365717	2367.920813	555.2903801	126.9871679
74.249887	5.75	-1544.453585	5764.549081	1399.643656	710.404092
61.249863	5.25	-432.7589021	-2011.465605	-1413.567688	191.4554345
62.249912	5.25	-523.8220687	-1971.085913	-1242.302099	-5.15189185
63.24996	5.25	-289.8983379	-2091.111065	-765.2647766	-425.2399249
64.250009	5.25	-327.2147425	-2146.25023	-885.8468902	-350.8855961
65.250058	5.25	-206.3541483	-2353.718301	-772.7837537	-507.252471
66.250107	5.25	-620.1763674	-2084.42753	-644.1257017	-708.176247
67.249851	5.25	-149.2656187	-2067.997173	-672.2522455	-436.3791504
68.249899	5.25	-487.0626253	-1872.225289	-432.7589021	-746.8850551
69.249948	5.25	-513.2398047	-2181.617271	-474.2525162	-873.1760217
70.249997	5.25	-399.6197068	-1900.908794	-319.1388042	-831.1254462
71.250046	5.25	-440.5563597	-1215.567958	-362.3033022	-465.7588567
72.250094	5.25	-664.7332685	12.53162844	41.77209479	-367.8729148
73.250143	5.25	-911.4671084	2642.224236	825.9735544	39.4050094
74.249887	5.25	-1451.719534	4068.602033	1338.377917	-29.9366675
61.249863	4.75	-500.4296956	-2053.51618	-1880.301227	603.3282892
62.249912	4.75	-382.075427	-2193.313457	-1155.416142	-132.2783
63.24996	4.75	-431.6449795	-1850.225319	-1135.087056	-5.84809325
64.250009	4.75	-278.480632	-2068.554134	-763.0369315	-410.4804515
65.250058	4.75	-174.050395	-2103.364213	-866.9102073	-271.7970967
66.250107	4.75	-247.0123205	-2217.541272	-508.7841146	-723.4926817
67.249851	4.75	-428.3032119	-2238.7058	-571.4422568	-762.0622492
68.249899	4.75	-529.670162	-2248.731103	-614.3282741	-774.8723584
69.249948	4.75	-473.6955549	-2311.389245	-733.7964652	-658.7459348
70.249997	4.75	-270.126213	-1816.807643	-352.55648	-690.910448
71.250046	4.75	-700.1003087	-1201.365446	-148.4301768	-802.3027006
72.250094	4.75	-640.5054535	324.7084169	243.670553	-401.5690713
73.250143	4.75	-805.3659876	2603.236947	705.948402	192.9870777
74.249887	4.75	-1334.757669	3741.944252	NaN	NaN
61.249863	4.25	-701.4927119	-2132.326199	-2004.503589	587.5941336
62.249912	4.25	-413.5437384	-2401.338489	-1414.40313	6.9620163
63.24996	4.25	-450.3031819	-2199.161551	-1247.314751	-77.41761545
64.250009	4.25	-378.4551788	-2265.996902	-799.796375	-522.4296654
65.250058	4.25	-353.6704026	-2048.503529	-881.6696808	-319.417285
66.250107	4.25	-162.6326891	-2174.655255	-705.3914407	-463.2525314
67.249851	4.25	-308.2780596	-2140.959098	-266.7844454	-957.8341334
68.249899	4.25	-494.0246411	-2274.629802	-707.6192858	-676.7079358
69.249948	4.25	-237.8224597	-2080.250321	-343.9235805	-815.1128099
70.249997	4.25	-552.2270932	-1592.630734	-199.9490937	-872.4798199
71.250046	4.25	-499.0372925	-763.5938928	-222.7845056	-408.5310871
72.250094	4.25	-890.3025803	837.9482215	376.2273338	-402.4045132
73.250143	4.25	-865.2393235	2951.337737	795.3406849	247.7085219
74.249887	4.25	-1665.314179	3905.412382	1217.517323	-97.4682215
61.249863	3.75	-638.5560891	-2192.478015	-2196.655225	781.138173
62.249912	3.75	-566.708086	-2025.389636	-1403.542385	107.493524
63.24996	3.75	-459.4930427	-2130.655315	-1443.365115	148.2909362
64.250009	3.75	-316.0755173	-2228.402017	-920.3784886	-351.8602786
65.250058	3.75	-235.8730953	-2074.680708	-681.1636258	-474.1132759
66.250107	3.75	-551.6701319	-1944.908734	-746.6065743	-501.6828587
67.249851	3.75	-228.0756376	-2413.591637	-581.4675595	-739.3660778
68.249899	3.75	-177.9491238	-2350.098053	-565.8726441	-698.1509443
69.249948	3.75	-96.35429865	-1886.14932	-407.6956452	-583.5561641
70.249997	3.75	-222.5060249	-1749.972291	-187.9744266	-798.2647314
71.250046	3.75	-593.4422267	-799.796375	2.506325688	-699.1256265
72.250094	3.75	-583.6954046	539.9739454	420.7842349	-442.6449645
73.250143	3.75	-1081.061813	2888.122634	905.3405345	-1.810124
74.249887	3.75	-1284.631155	3820.75427	1253.719805	14.3417525
61.249863	3.25	-436.3791503	-2495.186462	-2363.465123	897.6823169
62.249912	3.25	-468.9613842	-2186.629922	-1866.655676	538.8600229
63.24996	3.25	-314.4046335	-2480.98395	-1489.31442	91.62012825
64.250009	3.25	-100.2530275	-2201.389396	-1274.884333	124.0631213
65.250058	3.25	-215.8224898	-2416.654924	-966.8847541	-349.3539528
66.250107	3.25	77.13913505	-2573.161039	-874.707665	-373.303287
67.249851	3.25	-171.2655886	-2204.452683	-444.176608	-743.6825278
68.249899	3.25	-131.7213389	-1945.187214	-557.2397445	-481.214532
69.249948	3.25	-139.7972772	-2082.756646	-198.8351712	-912.4417904
70.249997	3.25	-357.5691314	-1524.68146	-188.5313878	-752.5939079
71.250046	3.25	-285.1641671	-577.0118694	-145.3668899	-285.7211284
72.250094	3.25	-526.606875	1009.770771	395.4424974	-153.8605494
73.250143	3.25	-890.8595416	2956.90735	769.7204667	263.3034375
74.249887	3.25	-1035.112509	3885.083296	1465.086605	-40.1012115
61.249863	2.75	-574.7840243	-2141.51606	-2064.933886	706.7838439
62.249912	2.75	-540.252426	-2332.275293	-1605.719324	169.4554645
63.24996	2.75	-404.075397	-2537.793999	-1280.175465	-190.759233
64.250009	2.75	-335.0122002	-2511.338339	-1345.896894	-77.2783756
65.250058	2.75	-170.7086274	-2590.148358	-1174.909786	-205.5187067
66.250107	2.75	-9.189860854	-2480.705469	-848.5304856	-396.4171793
67.249851	2.75	-125.8732456	-2027.617481	-547.771403	-528.9739603
68.249899	2.75	-50.68347502	-2119.237609	-384.5817527	-700.3787893
69.249948	2.75	-61.26573903	-2076.073111	-379.0121401	-689.6572849
70.249997	2.75	7.240496431	-1572.301648	-1.39240316	-781.1381726
71.250046	2.75	-305.4932532	-478.4297257	393.4931329	-785.4546224
72.250094	2.75	-698.7079056	1526.909305	407.9741258	6.1265739
73.250143	2.75	-975.7961344	3026.805989	737.9736747	287.5312526
74.249887	2.75	-1048.201099	3953.311051	1198.859121	253.695855
61.249863	2.25	-255.0882589	-2214.199505	-2065.769328	831.1254461
62.249912	2.25	-202.4554194	-2466.224477	-1954.934036	620.5940878
63.24996	2.25	107.2150433	-2549.211705	-1401.871501	180.8731702
64.250009	2.25	49.29107186	-2612.98377	-1265.415992	-16.43035707
65.250058	2.25	109.9998496	-2461.490306	-1105.568109	-70.1771192
66.250107	2.25	118.0757879	-2408.022024	-767.7711023	-377.2020158
67.249851	2.25	62.65814219	-2402.730892	-545.543558	-624.4928169
68.249899	2.25	138.9618353	-2413.870118	-668.9104779	-468.5436635
69.249948	2.25	-72.12648368	-2158.224898	-76.02521252	-1039.150478
70.249997	2.25	74.63280936	-1120.606063	-6.126573903	-516.8600529
71.250046	2.25	-264.5566004	-283.4932833	308.2780596	-582.3030015
72.250094	2.25	-641.8978566	1657.795202	629.6447088	-121.6960361
73.250143	2.25	-1419.1373	3048.527478	621.8472511	192.8478379
74.249887	2.25	-1306.074164	3828.273247	945.7202261	315.3793154
61.249863	1.75	18.37972171	-2582.3509	-1840.478497	558.4929079
62.249912	1.75	59.87333587	-2553.945876	-1676.453404	429.4171339
63.24996	1.75	-120.8605943	-2328.655044	-1445.871441	221.1136219
64.250009	1.75	323.5944943	-2669.515338	-1179.922438	6.96201615
65.250058	1.75	103.3163145	-2626.907801	-1203.03633	-58.75941325
66.250107	1.75	382.6323883	-2408.300505	-884.7329677	-128.1010907
67.249851	1.75	259.2654683	-2518.578835	-497.6448893	-632.0117941
68.249899	1.75	338.3539678	-2154.047688	-327.4932232	-580.3536369
69.249948	1.75	77.97457695	-1978.60489	-83.82267022	-866.4924863
70.249997	1.75	384.8602334	-1599.314269	152.8858669	-760.1128847
71.250046	1.75	151.4934638	-230.3034826	401.8475519	-441.2525613
72.250094	1.75	-407.6956452	2082.478166	1009.492291	-172.1010306
73.250143	1.75	-1164.049042	2946.325086	723.7711624	167.3668596
74.249887	1.75	1230.884393	3396.906749	1095.821287	1218.074284
61.249863	1.25	-204.1263032	-2649.743213	-2000.326379	573.3916209
62.249912	1.25	135.6200678	-3078.603386	-1933.212547	461.7208879
63.24996	1.25	196.6073262	-2725.768426	-1584.276315	319.6957651
64.250009	1.25	487.3411059	-2554.781318	-1387.94747	354.227364
65.250058	1.25	209.6959159	-2338.680347	-1210.555307	146.0630915
66.250107	1.25	420.7842349	-2375.996752	-736.0243102	-241.5819484
67.249851	1.25	104.9871982	-2684.274811	-597.0624749	-692.5813315
68.249899	1.25	651.3661981	-2468.173841	-650.5307562	-257.8730653
69.249948	1.25	519.3663786	-2133.718602	-356.1767283	-450.9993834
70.249997	1.25	296.8603537	-1494.884032	149.5440994	-748.5559386
71.250046	1.25	163.468131	-191.8731554	496.2524861	-510.4549983
72.250094	1.25	64.88598724	1860.529102	1601.263634	-638.5560894
73.250143	1.25	-843.7963148	2831.034104	1238.40337	-244.7844754
74.249887	1.25	-939.5936522	3138.476722	1012.555578	86.8859569
61.249863	0.75	290.7337798	-2678.983679	-1872.503769	678.3788194
62.249912	0.75	134.5061452	-2775.337978	-1624.934487	304.5185706
63.24996	0.75	-125.594765	-2568.426868	-1565.618113	218.6072965
64.250009	0.75	165.4174954	-2488.781408	-1404.934788	243.2528317
65.250058	0.75	311.6198272	-2499.642152	-1234.783122	140.7719596
66.250107	0.75	354.5058445	-2704.325417	-963.8214672	-211.0883191
67.249851	0.75	704.2775182	-2357.61703	-966.8847541	140.2149982
68.249899	0.75	717.3661079	-2543.920573	-700.9357506	-212.341482
69.249948	0.75	518.2524561	-2379.338519	-556.6827833	-373.8602482
70.249997	0.75	656.9358108	-1616.023107	143.1390448	-622.6826929
71.250046	0.75	642.7332985	-472.3031518	608.4801808	-523.2651075
72.250094	0.75	377.8982176	1500.732126	1985.566906	-1046.251734
73.250143	0.75	-97.18974055	2908.45172	2168.807162	-763.1761723
74.249887	0.75	-672.2522455	-683.9484321	1230.327432	-1908.427771
61.249863	0.25	-58.75941334	-2976.679475	-1754.149501	236.4300568
62.249912	0.25	96.63277929	-2771.99621	-1655.288876	317.6071606
63.24996	0.25	219.9996992	-2935.185861	-1553.086484	195.4934031
64.250009	0.25	267.6198873	-2760.300024	-1397.415811	151.0757427
65.250058	0.25	441.3918016	-2819.616398	-1424.985394	235.8730958
66.250107	0.25	392.3792104	-2919.590945	-920.9354499	-342.6704174
67.249851	0.25	603.7460101	-2901.489704	-743.2648067	-405.6070403
68.249899	0.25	682.5560289	-2830.755624	-552.5055738	-521.5942238
69.249948	0.25	566.708086	-2540.578805	-494.0246411	-492.9107184
70.249997	0.25	760.5306059	-2018.14914	-126.7086875	-502.1005796
71.250046	0.25	487.6195865	-985.8214371	331.6704327	-580.771358
72.250094	0.25	153.4428282	960.201219	1323.896924	-767.0749004
73.250143	0.25	494.0246411	2193.034977	2876.426447	-1532.896638
74.249887	0.25	435.5437084	2456.199174	2032.908613	-587.0371718
0.24993599	11.75	-1420.808184	-1004.479639	-1393.517082	180.8731705
1.2499848	11.75	145.0884092	-1849.389877	-57.36701018	-794.7837237
2.2500335	11.75	1355.365236	-2350.655014	-470.632268	-27.012621
3.2500823	11.75	1468.985334	-2314.452532	-653.5940432	230.8604442
4.2501311	11.75	1829.617752	-2321.971509	-494.0246411	247.8477626
5.249875	11.75	1930.706221	-2524.98389	-464.2272135	167.088379
6.2499238	11.75	2089.161701	-2305.262671	-399.6197068	291.5692218
7.2499726	11.75	1741.339392	-2286.604469	80.202422	-352.8349605
8.2500213	11.75	1556.428252	-2066.047808	363.1387441	-617.9485221
9.2500701	11.75	1980.832735	-2292.731043	-392.9361717	236.9870177
10.250119	11.75	1727.136879	-2439.768817	-616.8345998	260.5186308
11.249863	11.75	1794.807673	-2301.920904	-322.4805718	68.9239563
12.249912	11.75	1529.415631	-2319.465184	-258.1515458	-136.8732307
13.24996	11.75	1805.946898	-2158.781859	-304.6578114	128.2403309
14.250009	11.75	1673.390117	-2246.224777	-281.2654383	-5.1518917
15.250058	11.75	1883.364514	-1875.567056	45.94930427	-42.05057527
16.250107	11.75	1683.693901	-2168.528681	-302.9869276	60.5695376
17.249851	11.75	1750.807733	-2367.920813	-582.581482	274.024942
18.249899	11.75	1814.301317	-2501.869997	-641.3408954	297.5565554
19.249948	11.75	1780.605161	-2524.705409	-398.2273037	26.1771797
20.249997	11.75	1972.478316	-2289.389275	-337.7970066	179.3415271
21.250046	11.75	1471.213179	-2139.845176	-380.9615045	46.645506
22.250094	11.75	1478.453675	-2109.769268	50.12651375	-365.7843103
23.250143	11.75	1537.491569	-2302.199384	-614.3282741	231.9743666
24.249887	11.75	1835.465845	-2129.262912	-473.9740356	327.0755021
25.249936	11.75	1325.567808	-2235.364033	-551.1131706	96.2150581
26.249985	11.75	1381.542415	-2298.300655	-491.2398348	32.8607148
27.250034	11.75	1646.655977	-2301.920904	-217.7718542	-109.8606093
28.250082	11.75	1256.226131	-1921.23788	-395.4424974	62.9366229
29.250131	11.75	1319.162754	-1900.073352	47.34170743	-337.7970064
30.249875	11.75	1752.200136	-2245.946297	-486.505664	239.6325835
31.249924	11.75	1643.035729	-2389.363822	-790.8849947	417.7209482
32.249973	11.75	1363.719655	-2478.477624	-604.581452	47.2024675
33.250021	11.75	1752.200136	-2177.161581	-616.8345998	404.3538773
34.25007	11.75	1777.541874	-2220.88304	-528.2777588	306.6071758
35.250119	11.75	1387.390508	-2097.51612	NaN	NaN
36.249863	11.75	1238.960332	-2021.490907	84.37963148	-475.644919
37.249912	11.75	1713.491328	-2353.16134	-451.1386238	131.3036178
38.24996	11.75	1579.263664	-2450.629561	-583.9738852	148.2909367
39.250009	11.75	1670.04835	-2103.364213	-636.328244	419.6703125
40.250058	11.75	1668.655947	-2123.136338	-631.037112	403.7969165
41.250107	11.75	1432.782851	-1944.908734	-312.1767884	56.1138469
42.249851	11.75	1350.352584	-1884.478436	-101.0884694	-165.9744566
43.249899	11.75	1293.821016	-1659.187605	55.69612639	-238.3794209
44.249948	11.75	1308.58049	-2081.364243	-627.4168638	241.0249873
45.249997	11.75	1430.555006	-2228.123536	-513.2398047	114.4555397
46.250046	11.75	1687.87111	-2281.591818	-520.2018205	223.3414665
47.250094	11.75	1580.656067	-2065.769328	-609.872584	367.3159535
48.250143	11.75	1754.984943	-2296.07281	-688.1256415	417.581708
49.249887	11.75	1565.618113	-1787.567176	-91.06316665	-19.91136485
50.249936	11.75	1490.985303	-1876.124017	-70.45559988	-122.1137571
51.249985	11.75	1464.808124	-4931.891992	-499.0372925	-1234.504642
52.250034	11.75	1719.896383	-2562.021814	-410.7589321	-10.3037834
53.250082	11.75	1636.352193	-2350.376534	-394.0500942	37.0379237
54.250131	11.75	1631.339542	-2282.70574	-599.29032	273.607221
55.249875	11.75	1832.681039	-2122.579377	-199.9490937	54.9999247
56.249924	11.75	1270.985604	-1681.187575	-178.7845657	-26.3164198
57.249973	11.75	2019.541543	-1815.136759	440.2778791	-338.0754871
58.250021	11.75	2229.237459	-1908.427771	-474.2525162	634.6573602
59.25007	11.75	1847.162032	-2459.540941	-239.4933435	-66.696111
60.250119	11.75	2036.250381	-2295.515849	-362.8602634	233.2275294
61.249863	11.75	1874.174653	-2338.958828	-481.4930126	249.1009251
62.249912	11.75	2071.617421	-2183.009674	-477.3158032	421.6196767
63.24996	11.75	1766.124168	-1815.136759	15.59491539	-40.10121089
64.250009	11.75	1577.314299	-1987.51627	211.9237609	-417.0247464
65.250058	11.75	1852.174683	-2451.186522	-379.5691013	80.0631818
66.250107	11.75	2059.642754	-2297.465214	-364.8096279	245.8983979
67.249851	11.75	2114.224958	-2442.553623	-388.4804816	224.3161491
68.249899	11.75	1820.14941	-2299.693059	-196.3288455	-43.442979
69.249948	11.75	1920.680919	-2367.363852	-74.63280936	-148.7086571
70.249997	11.75	1752.200136	-1991.69348	64.60750661	-184.3541786
71.250046	11.75	1383.213299	-1850.225319	455.8727945	-689.3788045
72.250094	11.75	1358.150042	-2476.806741	-544.1511548	-15.1771947
73.250143	11.75	1018.682152	-2510.224416	-28.96198572	-716.8091463
74.249887	11.75	789.2141109	233215.5546	NaN	NaN
0.24993599	11.25	-1794.250712	270.126213	-663.6193459	-98.4429036
1.2499848	11.25	-51.51891691	-849.0874468	-1365.9475	915.6443181
2.2500335	11.25	437.7715534	-804.5305457	-599.29032	415.9108239
3.2500823	11.25	903.1126894	-1233.6692	-233.3667696	68.0885143
4.2501311	11.25	789.4925916	-1130.074404	-296.0249118	125.7340056
5.249875	11.25	1234.783122	-868.3026104	201.6199775	-18.3797217
6.2499238	11.25	1419.694262	-1121.441505	228.9110795	-79.784701
7.2499726	11.25	1839.086093	-961.0366609	575.3409856	-136.3162696
8.2500213	11.25	1353.972833	-1069.922588	330.8349908	-188.8098683
9.2500701	11.25	1460.073953	-1242.58058	44.55690111	64.18978539
10.250119	11.25	1521.339692	-1244.529944	131.7213389	6.6835351
11.249863	11.25	1625.769929	-1284.352675	140.3542385	30.3543885
12.249912	11.25	1495.719474	-921.4924111	180.1769689	106.9365626
13.24996	11.25	1535.263724	-884.1760064	89.39228286	236.1515759
14.250009	11.25	1685.921746	-873.0367812	601.2396844	-194.797202
15.250058	11.25	1628.276255	-931.5177139	155.113712	193.2655586
16.250107	11.25	1676.731885	-883.6190452	-91.89860854	488.4550284
17.249851	11.25	1259.289418	-1245.086905	104.430237	-97.3289805
18.249899	11.25	1545.845988	-975.2391731	307.4426177	-22.13921025
19.249948	11.25	1487.643536	-1050.707424	174.8858369	43.5822191
20.249997	11.25	1519.947289	-954.6316063	102.4808726	180.1769688
21.250046	11.25	1658.073683	-1184.656608	606.809297	-370.1007595
22.250094	11.25	1584.833276	-848.2520049	230.3034826	137.987153
23.250143	11.25	1263.466627	-759.4166833	73.51888683	178.506085
24.249887	11.25	1264.302069	-968.5556379	131.4428583	16.43035725
25.249936	11.25	1079.112449	-1188.276857	-159.2909215	104.7087175
26.249985	11.25	1119.49214	-976.9100569	53.1898007	18.10124085
27.250034	11.25	1381.542415	-1114.479489	77.13913505	56.39232795
28.250082	11.25	1444.479038	-1105.011148	419.948793	-250.214848
29.250131	11.25	1267.643837	-617.6700417	-21.99996992	346.9868676
30.249875	11.25	1303.289358	-980.2518245	-136.4555097	297.9742765
31.249924	11.25	1008.93533	-1010.327733	-42.05057542	41.35437392
32.249973	11.25	1128.12504	-729.8977363	-41.49361416	240.607266
33.250021	11.25	1279.896984	-752.1761869	466.1765779	-202.3161794
34.25007	11.25	1481.238481	-990.2771272	124.7593231	120.7213538
35.250119	11.25	1414.960091	-1132.859211	429.9740957	-288.9236557
36.249863	11.25	1340.605762	-863.5684397	147.8732156	90.64544555
37.249912	11.25	1378.757609	-1045.416292	-234.2022115	400.87287
38.24996	11.25	1113.365567	-835.1634152	46.78474617	92.31632973
39.250009	11.25	1339.213359	-978.30246	-93.2910117	273.7464612
40.250058	11.25	1380.150012	-1089.973193	-91.89860854	236.987018
41.250107	11.25	1422.479068	-974.4037312	83.82267022	140.2149982
42.249851	11.25	1595.972502	-1192.732547	798.4039718	-596.7839943
43.249899	11.25	1067.694743	-802.3027006	55.13916513	77.55685607
44.249948	11.25	1233.94768	-837.6697409	-81.59482516	279.7337947
45.249997	11.25	1238.681851	-903.1126894	-33.41767583	201.2022566
46.250046	11.25	1370.40319	-1008.378368	-245.0629561	426.0753671
47.250094	11.25	1417.187936	-1237.567928	113.8985785	-24.0885745
48.250143	11.25	1368.175345	-1139.264265	200.506055	-86.050515
49.249887	11.25	1560.0485	-1210.833788	521.0372624	-346.4299064
50.249936	11.25	1538.04853	-858.8342689	-34.25311773	373.8602483
51.249985	11.25	1344.22601	-1036.226431	NaN	NaN
52.250034	11.25	1311.086815	-1060.732727	-59.59485524	184.7718992
53.250082	11.25	1423.31451	-1101.390899	126.4302069	34.5315986
54.250131	11.25	1447.263844	-919.8215273	178.2276044	85.49355395
55.249875	11.25	1360.377887	-897.5430768	357.0121702	-125.5947651
56.249924	11.25	1582.326951	-1311.922257	640.7839341	-505.5815871
57.249973	11.25	1357.3146	-645.2396242	31.18983078	324.8476571
58.250021	11.25	1350.352584	-1254.833728	28.68350509	19.07592291
59.25007	11.25	1464.808124	-1079.66941	11.97466717	180.5946898
60.250119	11.25	1392.124679	-1027.036571	-54.30372323	236.8477772
61.249863	11.25	1608.50413	-1020.353035	168.4807823	125.5947652
62.249912	11.25	1411.339843	-1159.593351	274.8603837	-148.9871377
63.24996	11.25	1789.23806	-1100.555457	673.9231293	-329.5818278
64.250009	11.25	1639.137	-950.4543968	-65.16446788	409.5057695
65.250058	11.25	1546.402949	-977.7454988	74.63280936	209.6959157
66.250107	11.25	1516.605522	-814.5558485	-65.72142914	416.7462659
67.249851	11.25	1366.782942	-1113.087086	-20.32908613	147.1770141
68.249899	11.25	1464.808124	-1191.618624	-120.303633	256.898383
69.249948	11.25	1260.40334	-1081.897255	160.404844	-71.1518015
70.249997	11.25	1084.403581	-1222.808455	639.1130503	-708.3154873
71.250046	11.25	986.9353596	-722.3787593	38.70880784	93.56949231
72.250094	11.25	653.0370819	-505.9993083	411.3158934	-337.7970066
73.250143	11.25	93.56949234	-473.9740356	927.3405044	-1117.542776
74.249887	11.25	-233.0882889	695.9230992	NaN	NaN
0.24993599	10.75	-2153.769208	1445.871441	8.911380222	-362.8602637
1.2499848	10.75	117.5188267	-740.758481	-1732.984973	1421.365146
2.2500335	10.75	52.91132007	-657.7712527	-1417.744897	1115.314931
3.2500823	10.75	327.4932232	-1043.188447	-619.0624448	261.2148329
4.2501311	10.75	290.1768185	-653.0370819	-381.7969464	200.3668147
5.249875	10.75	994.4543367	-921.2139305	-93.56949234	130.1896954
6.2499238	10.75	643.2902598	-735.467349	-7.240496431	-38.84804817
7.2499726	10.75	867.1886879	-757.4673189	-13.0885897	67.9492742
8.2500213	10.75	1026.479609	-776.6824825	-316.9109592	441.8095225
9.2500701	10.75	1144.555397	-843.5178342	79.08849947	71.43028193
10.250119	10.75	1241.188177	-575.6194662	48.73411059	284.0502448
11.249863	10.75	1027.315051	-639.391531	40.101211	153.860549
12.249912	10.75	1399.922137	-819.8469805	33.41767583	256.6199024
13.24996	10.75	1081.061813	-689.2395641	-87.44291843	283.3540429
14.250009	10.75	1590.402889	-1031.21378	28.40502446	251.18953
15.250058	10.75	1407.162633	-702.6066344	47.0632268	305.2147725
16.250107	10.75	1473.719504	-929.0113882	-94.1264536	366.4805115
17.249851	10.75	1236.454006	-697.3155024	-56.25308765	325.8223395
18.249899	10.75	1485.415691	-965.492351	-53.74676197	313.708432
19.249948	10.75	1524.124499	-930.9607526	233.9237308	62.6581424
20.249997	10.75	1127.011118	-970.783483	347.265348	-269.1515305
21.250046	10.75	1262.909666	-740.758481	147.0377737	114.0378188
22.250094	10.75	1248.150192	-840.4545472	264.5566004	-60.708778
23.250143	10.75	1356.757639	-404.075397	27.29110193	449.0500191
24.249887	10.75	1083.011178	-555.0118995	-187.4174653	451.4171046
25.249936	10.75	1103.897225	-890.8595416	177.6706432	-71.1518015
26.249985	10.75	1059.340324	-719.3154723	49.56955249	120.4428734
27.250034	10.75	1130.631366	-620.454848	282.3793608	-27.2911018
28.250082	10.75	1140.656668	-884.7329677	254.5312976	-126.5694475
29.250131	10.75	1255.94765	-861.8975559	-125.3162844	322.3413315
30.249875	10.75	1223.643897	-829.3153219	-187.1389847	384.3032723
31.249924	10.75	1251.49196	-543.3157129	107.2150433	246.8730803
32.249973	10.75	1197.188237	-991.3910497	16.15187665	86.746717
33.250021	10.75	1362.327252	-753.8470707	194.1010005	110.1390902
34.25007	10.75	1491.542265	-553.0625351	365.3665891	103.8732759
35.250119	10.75	1380.985454	-846.0241599	243.3920723	24.08857475
36.249863	10.75	1467.871411	-829.8722832	94.1264536	224.8731103
37.249912	10.75	1309.415931	-706.5053633	92.73405044	208.7212334
38.24996	10.75	896.1506736	-517.1385335	264.835081	-75.32901095
39.250009	10.75	1251.213479	-576.1764275	133.3922227	204.1263031
40.250058	10.75	1001.694833	-698.7079056	157.0630764	-5.5696127
41.250107	10.75	1157.922468	-780.0242501	60.1518165	128.7972925
42.249851	10.75	1112.808605	-956.8594514	185.4681009	-107.4935241
43.249899	10.75	1145.112359	-595.9485524	129.7719745	144.8099288
44.249948	10.75	1115.314931	-502.37906	-52.63283944	359.1007749
45.249997	10.75	1091.922558	-561.416954	-262.6072359	527.8600379
46.250046	10.75	1087.745348	-479.2651676	-119.1897105	423.4298007
47.250094	10.75	1238.681851	-747.1635355	134.5061452	111.2530126
48.250143	10.75	1285.466597	-814.2773678	221.3921024	14.2025122
49.249887	10.75	1388.504431	-705.948402	181.569372	159.7086425
50.249936	10.75	1252.605883	-1125.618714	-123.6454006	187.1389851
51.249985	10.75	1303.289358	-486.505664	-14.48099286	422.8728399
52.250034	10.75	1282.681791	-824.5811512	81.87330579	147.1770141
53.250082	10.75	1201.086966	-607.3662583	-53.1898007	350.0501546
54.250131	10.75	1072.150433	-702.6066344	115.2909816	69.4809177
55.249875	10.75	1524.959941	-658.0497333	394.8855361	38.56956775
56.249924	10.75	1476.782791	-599.29032	152.8858669	285.8603686
57.249973	10.75	1501.010606	-749.6698612	40.37969163	335.2906808
