Repository: deepmodeling/jax-fem

# JAX-FEM

JAX-FEM is a differentiable finite element package based on [JAX](https://github.com/google/jax).

## Documentation

For installation and user guide, please visit our [documentation](https://deepmodeling.github.io/jax-fem/) for details.

## Key features

JAX-FEM is Automatic Differentiation (AD) + Finite Element Method (FEM), and we support the following features:

- 2D quadrilateral/triangle elements
- 3D hexahedron/tetrahedron elements
- First and second order elements
- Dirichlet/Neumann/Robin boundary conditions
- Linear and nonlinear analysis including
  - Heat equation
  - Linear elasticity
  - Hyperelasticity
  - Plasticity (macro and crystal plasticity)
- Multi-physics problems
- Integration with PETSc for solver options
- Differentiable programming for solving inverse/design problems __without__ deriving sensitivities by hand, e.g.,
  - Topology optimization
  - Optimal thermal control

<!-- **Updates** (Dec 11, 2023):
- We now support multi-physics problems in the sense that multiple variables can be solved monolithically. For example, consider running  `python -m applications.stokes.example`
- Weak form is now defined through  volume integral and surface integral. We can now treat body force, "mass kernel" and "Laplace kernel" in a unified way through volume integral, and treat "Neumann B.C." and "Robin B.C." in a unified way through surface integral.  -->

# AM-Benchmark — NIST AM-Bench 2018 AMB2018-01

Validation of the LPBF thermo-mechanical solver against **real measurement data**,
replacing the code-to-code Kaess 2023 reproduction.

**Working document: [`PREREQUISITES.md`](PREREQUISITES.md)** — the decision log,
verified facts, registered conflicts and data gaps. Read that first; this file is
orientation only.

## Why this benchmark

`CHAL-AMB2018-01-PD` measures **part deflection after the part is partially
separated from the build plate by wire EDM** — the same quantity the existing
release/warping machinery already computes, so the solver capability transfers.

`CHAL-AMB2018-01-RS` adds residual elastic strain tensors measured by neutron and
synchrotron X-ray diffraction inside the structure.

Unlike Kaess 2023, the build conditions are published, so there is no blind
assumption budget to spend on unknown anchors, scan start corners or cut locations.

Governing paper: Phan et al. (2019), *IMMI* 8(3):318-334,
doi 10.1007/s40192-019-00149-0.

## Status

| | |
|---|---|
| Source data | **downloaded and checksum-verified** — 63 files, 16.3 MB, 30/30 NIST-supplied SHA-256 match |
| Geometry | **verified** — both STLs watertight, Euler 2, orientation consistent, zero degenerate triangles |
| Design decisions | **D-01 … D-07 settled** (see PREREQUISITES.md section 0) |
| Material data | source scope decided (Option A); acquisition not started |
| Mesh | not started |
| Solver | **not run since the `codex/r3-optimization` merge** — `tests/benchmarks/` has not been executed |

## Directory layout

```
references/geometry/      AMB2018_01_Part.STL, AMB2018_01_Build.STL (+ .sha256)
references/material/      IN625 and 15-5 mill certificates (chemistry and PSD only —
                          NOT thermophysical properties)
references/measurements/  neutron and EDXRD residual strain results, numeric + figures
references/docs/          Phan 2019 full paper, scan-strategy and chamber videos
inputs/                   frozen, hashed inputs derived from references/
derived/                  meshes, scan paths, material tables generated here
```

`references/` holds bytes exactly as downloaded and is never edited. Everything in
`inputs/` is derived, hashed and recorded.

## Key geometry (measured from the official STL, not from the paper)

Part 75.000 x 5.000 x 12.500 mm. Legs 0 -> 5.0 mm; 45 degree overhang 5.0 -> 7.5 mm;
constant-section bridge 7.5 -> 12.0 mm; ridges 12.0 -> 12.5 mm.

12 legs in 4 repeats of (5.0, 0.5, 2.5) mm with uniform 2.0 mm gaps, 14.0 mm period,
plus a 19.0 mm end block. **The 0.5 mm thin leg is the minimum feature and sets the
mesh floor.**

11 ridges, 1.000 mm wide, 7.000 mm pitch, centres at x = 0.5, 7.5, 14.5, 21.5, 28.5,
35.5, 42.5, 49.5, 56.5, 63.5, 70.5 mm. **These are the CMM measurement targets — the
validation metric lands on these x positions.**

Ridge numbering is inverted between the NIST prose and every figure. **Key the model
on the x coordinate, never the ridge index.** (Conflict B4.)

## Environment

```
/home/user/miniconda3/envs/jax-fem-env/bin/python
```

jax 0.10.2 (CPU, x64), petsc4py 3.25.1, fenics-basix 0.10.0, pypardiso 0.4.7 +
MKL 2026.1.0, gmsh 4.15.2, meshio 5.3.5, pymupdf 1.28.0. jaxlib is CPU-only; the
RTX 5080 is unused until `jax[cuda12]` is installed.

Conda and pip are pointed at the TUNA mirrors — direct `files.pythonhosted.org`,
`conda.anaconda.org` and GitHub release assets are unreachable from this network.

File: cases/AM-Benchmark/verification/v2-cube-rs/inputs/balbaa-v2-model.json
{
  "provenance": "Balbaa2022 (DOI 10.3390/jmmp6010002), transcribed 2026-07-30 from repo copy references/docs/Balbaa2022_multiscale-RS-LPBF-IN625_JMMP-6-2.pdf; thermal Table 1/2 inputs identical to V1 (see ../v1-single-track/inputs/balbaa-model.json) and are NOT repeated here",
  "quarantine_note": "V-track only; never enters main-case inputs and vice versa. See SPEC.md for the Kaschnitz-tables edge case (D-V2-04).",

  "multitrack_model": {
    "provenance": "Balbaa2022 Sec 2.6.2 (p.9), Fig 3",
    "type": "sequentially coupled: pure heat transfer, then static stress with imported temperature fields",
    "powder_layer_mm": [4.0, 4.0, 0.04],
    "substrate": {
      "thickness_mm": 0.4,
      "thickness_rule": "10x powder layer, as printed",
      "footprint": "flush with layer per Fig 3 (in-plane size not stated in text, D-V2-05)",
      "coupling_as_printed": "tie constraint",
      "mesh_as_printed": "coarser, element size biased 40 um (top) -> 140 um (bottom); grading law unstated, D-V2-06"
    },
    "layer_mesh": "DC3D8, uniform 40 um",
    "scan_strategy": "stripe scan, serpentine motion [50]; stripe width unstated (D-V2-09)",
    "step_time_as_printed": "total time to expose a 10 mm x 10 mm layer cross-section, 'same size as the experiments' -- although the modeled layer is 4 x 4 mm (paradox, D-V2-08)",
    "process_parameters": "Table 3: P in {140,220,270} W, v in {500,650,800} mm/s, hatch in {0.08,0.10,0.12} mm",
    "thermal_bc": {
      "preheat_C": 80,
      "preheat_scope": "whole model + fixed at substrate bottom",
      "top_losses": "convection + radiation, ambient 40 C"
    },
    "stress_model": {
      "same_mesh": true,
      "activation": "quiet/inactive elements activated inside a circle with diameter = melt-pool width from the thermal model (UEPACTIVATIONVOL); a spot-diameter element set pre-activated to avoid convergence issues",
      "numerics_as_printed": "unsymmetric stiffness storage; strain-state extrapolation off",
      "mechanical_bc": "not stated for the multi-track stress model (D-V2-13)"
    },
    "extraction": "temperature history at the powder-layer center point"
  },

  "multilayer_cube_model": {
    "provenance": "Balbaa2022 Sec 2.6.3 (p.10-11), Fig 4-5",
    "part_mm": [10.0, 10.0, 10.0],
    "part_mesh": "DC3D8 200 um; one element = lump of 5 x 40 um physical layers",
    "physical_layer_um": 40,
    "n_physical_layers": 250,
    "substrate": {
      "mesh_as_printed": "coarser, ~2 mm elements",
      "extent": "NOT stated; figure-derived ~30 x 30 x 6 mm (D-V2-07)",
      "coupling_as_printed": "tie constraint"
    },
    "heat_source": "point source via event series + toolpath-mesh intersection (UMDFLUX); acceptable because spot << element (D-V2-10 for our volumetric mapping)",
    "event_series": "MATLAB-generated: time, coordinates, power, spot diameter; recoat events with recoat time 5 s",
    "scan_strategy": "stripe + serpentine in-layer; 0-90 deg alternating between layers (Fig 5)",
    "layer_lumping_semantics": "whether the event series scans all 250 physical layers or 50 mesh layers is not stated (D-V2-11)",
    "cooldown_s": 600,
    "stress_model": {
      "stress_free_initial_C": 1000,
      "note": "'thermal strains and stresses were calculated by imposing an initial temperature of 1000 C, above which thermal stress is negligible' (p.11); precedent registered into main-case T_cut design per D-09",
      "mechanical_bc": "total fixation of substrate bottom surface (p.12)",
      "release": "substrate removed by ABAQUS model change after build + cooldown; RS in part remains"
    },
    "preheat": "not restated for this model (D-V2-12)"
  },

  "constitutive_actually_used": {
    "provenance": "Balbaa2022 p.33 (Sec 4, Fig 40-41) OVERRIDING Table 4 (p.12)",
    "warning": "Table 4 as printed (A=558 MPa, B=2201.3 MPa, n=0.8, from [65], machining study, ref strain rate 1670/s) was NOT what the RS predictions used. p.33: A, B, n were replaced by the measured as-built tensile values below; C and m kept; same set for all process parameters.",
    "johnson_cook_used": {
      "A_MPa": 650,
      "A_source": "measured 0.2% yield, as-built LPBF IN625, RT (Fig 40)",
      "B_MPa": 1618,
      "B_source": "Ramberg-Osgood strength coefficient K from the same test",
      "n": 0.243,
      "n_source": "Ramberg-Osgood hardening exponent from the same test",
      "C": 0.000209,
      "m": 1.146,
      "Tm_C": 1290,
      "Tr_C": 20,
      "edot0_per_s": 1670,
      "C_m_source": "Table 4 [65], retained"
    },
    "tensile_test_context": "ASTM E8 sub-size flat specimen, gauge 25 x 6 x 5 mm; UTS 1191 MPa; E 171 GPa (RT)",
    "elastic_modulus": {
      "E_RT_GPa": 171,
      "E_T_rule": "literature E(T) offset by (measured - literature) at RT; curve in Fig 41, digitization pending (D-V2-03)"
    },
    "poisson": "not stated (D-V2-14)",
    "thermal_expansion": "temperature-dependent, cited to [49,63]; curves not printed (D-V2-15)"
  },

  "validation_targets": {
    "pyrometer": {
      "provenance": "Balbaa2022 Sec 3.3 (p.12-13), Fig 6",
      "condition": "220 W, 650 mm/s, hatch 0.12 mm, layer 0.04 mm",
      "instrument": "Fluke Endurance two-color pyrometer, Si/Si ~1 um, slope 0.96, range 1000-3000 C, 10 ms response, 2 mm spot at 85 mm, Omnitek L-PBF machine",
      "model_comparison_rule": "average element temperatures above 1000 C within a 2 mm circle, sampled at 10 ms increments"
    },
    "xrd_in_depth": {
      "provenance": "Balbaa2022 Sec 3.4 (p.13)",
      "samples": [
        { "power_W": 140, "speed_mm_s": 650, "hatch_mm": 0.12 },
        { "power_W": 220, "speed_mm_s": 650, "hatch_mm": 0.12 }
      ],
      "protocol": "XRD + electropolishing, 0.1 mm increments to 1 mm depth; scan- and hatch-direction stresses; values averaged over a 2 mm diameter spot; profile data in figures only, digitization pending",
      "penetration_depth_um": 5
    },
    "surface_rs": "Balbaa's [50] (Balbaa et al. 2019 IJAMT) surface RS at various parameters, secondary target"
  }
}

File: cases/AM-Benchmark/verification/v2-cube-rs/inputs/specialmetals-in625-tables.json
{
  "provenance": "Special Metals INCONEL alloy 625 bulletin (publication SMC-063) -- Balbaa2022 reference [63], cited by him for the temperature-dependent mechanical properties of the stress model. Transcribed 2026-07-30 from the repo copy cases/AM-Benchmark/references/material/SpecialMetals_INCONEL-alloy-625_bulletin.pdf (p.2 Tables 2-3, p.3 Table 4).",
  "quarantine_note": "This source is legitimate for V2 because Balbaa cites it (unlike the Kaschnitz IJT companion, rejected in D-V2-04). The SAME file is also a main-case source; that is a shared PUBLIC reference, not a leak of main-case derived inputs -- V2 transcribes it independently here and consumes only these rows.",

  "table4_modulus_elevated_temperature": {
    "provenance": "Special Metals Table 4, p.3; footnote a: determined dynamically on samples from 3/4-in hot-rolled rod",
    "units": { "temperature": "C", "modulus": "GPa" },
    "columns": ["T_C", "E_tension_annealed_GPa", "E_tension_solution_treated_GPa", "G_shear_annealed_GPa", "G_shear_solution_treated_GPa", "poisson_annealed", "poisson_solution_treated"],
    "rows": [
      [21,  207.5, 204.8, 81.4, 78.0, 0.278, 0.312],
      [93,  204.1, 200.6, 80.0, 76.5, 0.280, 0.311],
      [204, 197.9, 193.7, 76.5, 74.5, 0.286, 0.303],
      [316, 191.7, 187.5, 74.5, 71.7, 0.290, 0.300],
      [427, 185.5, 180.6, 71.7, 68.9, 0.295, 0.302],
      [538, 178.6, 173.1, 68.3, 66.2, 0.305, 0.312],
      [649, 170.3, 165.5, 64.8, 63.4, 0.321, 0.314],
      [760, 160.6, 157.2, 60.0, 60.7, 0.340, 0.305],
      [871, 147.5, 148.2, 55.2, 57.2, 0.336, 0.289]
    ],
    "note": "table stops at 871 C; the solidus is 1290 C -> high-T extrapolation required (D-V2-17)"
  },

  "table3_mean_linear_expansion": {
    "provenance": "Special Metals Table 3, p.2; footnote a: MEAN linear expansion FROM 70 F (21 C) TO THE TEMPERATURE SHOWN",
    "units": { "temperature": "C", "expansion": "um/(um.C) = 1e-6/K" },
    "reference_temperature_C": 21,
    "kind": "mean (secant) coefficient, NOT instantaneous -- see D-V2-18",
    "rows": [
      [93,  12.8], [204, 13.1], [316, 13.3], [427, 13.7], [538, 14.0],
      [649, 14.8], [760, 15.3], [871, 15.8], [927, 16.2]
    ]
  },

  "table3_thermal_conductivity_annealed": {
    "provenance": "Special Metals Table 3, p.2; footnote b: measurements at Battelle Memorial Institute; footnote c: material annealed 2100 F / 1 h",
    "units": { "temperature": "C", "k": "W/(m.C)" },
    "rows": [
      [-157, 7.2], [-129, 7.5], [-73, 8.4], [-18, 9.2], [21, 9.8], [38, 10.1],
      [93, 10.8], [204, 12.5], [316, 14.1], [427, 15.7], [538, 17.5],
      [649, 19.0], [760, 20.8], [871, 22.8], [982, 25.2]
    ],
    "v2_usage": "NOT used -- V2 keeps V1's Balbaa-as-printed thermal reconstruction (Table 1 range endpoints) for parity. Transcribed only as a cross-check: Balbaa's printed 10.1-31.6 W/mK range brackets this measured curve at the low end (10.1 at 38 C) but exceeds it at high T."
  },

  "table2_physical_constants": {
    "provenance": "Special Metals Table 2, p.2",
    "density_kg_m3": 8440,
    "melting_range_C": [1290, 1350],
    "specific_heat_note": "footnote a: CALCULATED, not measured",
    "specific_heat_J_kgC": [
      [-18, 402], [21, 410], [93, 427], [204, 456], [316, 481], [427, 511],
      [538, 536], [649, 565], [760, 590], [871, 620], [982, 645], [1093, 670]
    ],
    "v2_usage": "cross-check only; the 1290 C solidus that both Balbaa and Lane use as the melt-pool boundary is this datasheet's melting-range lower bound"
  },

  "balbaa_modulus_reconstruction": {
    "what": "Balbaa2022 p.33: 'since the measured Young's modulus is lower than its values reported in the literature, the newly measured value was used ... Young's modulus data from the literature were offset by the difference between measured to obtain its values at high temperature' (measured as-built LPBF IN625: E = 171 GPa at RT).",
    "consequence": "his E(T) curve (his Fig 41) is RECONSTRUCTIBLE ARITHMETICALLY -- no figure digitization needed: E_balbaa(T) = E_SpecialMetals(T) + (171 - E_SpecialMetals(RT)).",
    "annealed_branch": { "offset_GPa": -36.5, "check_at_RT_GPa": 171.0 },
    "solution_treated_branch": { "offset_GPa": -33.8, "check_at_RT_GPa": 171.0 },
    "adopted": "annealed branch (offset -36.5 GPa); the datasheet's k/cp rows Balbaa's Table 1 range brackets are the annealed ones too",
    "status": "to be verified against a digitization of his Fig 41 before the RS gate (D-V2-03)"
  }
}
