Repository: deepmodeling/jax-fem

# JAX-FEM

JAX-FEM is a differentiable finite element package based on [JAX](https://github.com/google/jax).

## Documentation

For installation and user guide, please visit our [documentation](https://deepmodeling.github.io/jax-fem/) for details.

## Key features

JAX-FEM is Automatic Differentiation (AD) + Finite Element Method (FEM), and we support the following features:

- 2D quadrilateral/triangle elements
- 3D hexahedron/tetrahedron elements
- First and second order elements
- Dirichlet/Neumann/Robin boundary conditions
- Linear and nonlinear analysis including
  - Heat equation
  - Linear elasticity
  - Hyperelasticity
  - Plasticity (macro and crystal plasticity)
- Multi-physics problems
- Integration with PETSc for solver options
- Differentiable programming for solving inverse/design problems __without__ deriving sensitivities by hand, e.g.,
  - Topology optimization
  - Optimal thermal control

<!-- **Updates** (Dec 11, 2023):
- We now support multi-physics problems in the sense that multiple variables can be solved monolithically. For example, consider running  `python -m applications.stokes.example`
- Weak form is now defined through  volume integral and surface integral. We can now treat body force, "mass kernel" and "Laplace kernel" in a unified way through volume integral, and treat "Neumann B.C." and "Robin B.C." in a unified way through surface integral.  -->

# AM-Benchmark — NIST AM-Bench 2018 AMB2018-01

Validation of the LPBF thermo-mechanical solver against **real measurement data**,
replacing the code-to-code Kaess 2023 reproduction.

**Working document: [`PREREQUISITES.md`](PREREQUISITES.md)** — the decision log,
verified facts, registered conflicts and data gaps. Read that first; this file is
orientation only.

## Why this benchmark

`CHAL-AMB2018-01-PD` measures **part deflection after the part is partially
separated from the build plate by wire EDM** — the same quantity the existing
release/warping machinery already computes, so the solver capability transfers.

`CHAL-AMB2018-01-RS` adds residual elastic strain tensors measured by neutron and
synchrotron X-ray diffraction inside the structure.

Unlike Kaess 2023, the build conditions are published, so there is no blind
assumption budget to spend on unknown anchors, scan start corners or cut locations.

Governing paper: Phan et al. (2019), *IMMI* 8(3):318-334,
doi 10.1007/s40192-019-00149-0.

## Status

| | |
|---|---|
| Source data | **downloaded and checksum-verified** — 63 files, 16.3 MB, 30/30 NIST-supplied SHA-256 match |
| Geometry | **verified** — both STLs watertight, Euler 2, orientation consistent, zero degenerate triangles |
| Design decisions | **D-01 … D-07 settled** (see PREREQUISITES.md section 0) |
| Material data | source scope decided (Option A); acquisition not started |
| Mesh | not started |
| Solver | **not run since the `codex/r3-optimization` merge** — `tests/benchmarks/` has not been executed |

## Directory layout

```
references/geometry/      AMB2018_01_Part.STL, AMB2018_01_Build.STL (+ .sha256)
references/material/      IN625 and 15-5 mill certificates (chemistry and PSD only —
                          NOT thermophysical properties)
references/measurements/  neutron and EDXRD residual strain results, numeric + figures
references/docs/          Phan 2019 full paper, scan-strategy and chamber videos
inputs/                   frozen, hashed inputs derived from references/
derived/                  meshes, scan paths, material tables generated here
```

`references/` holds bytes exactly as downloaded and is never edited. Everything in
`inputs/` is derived, hashed and recorded.

## Key geometry (measured from the official STL, not from the paper)

Part 75.000 x 5.000 x 12.500 mm. Legs 0 -> 5.0 mm; 45 degree overhang 5.0 -> 7.5 mm;
constant-section bridge 7.5 -> 12.0 mm; ridges 12.0 -> 12.5 mm.

12 legs in 4 repeats of (5.0, 0.5, 2.5) mm with uniform 2.0 mm gaps, 14.0 mm period,
plus a 19.0 mm end block. **The 0.5 mm thin leg is the minimum feature and sets the
mesh floor.**

11 ridges, 1.000 mm wide, 7.000 mm pitch, centres at x = 0.5, 7.5, 14.5, 21.5, 28.5,
35.5, 42.5, 49.5, 56.5, 63.5, 70.5 mm. **These are the CMM measurement targets — the
validation metric lands on these x positions.**

Ridge numbering is inverted between the NIST prose and every figure. **Key the model
on the x coordinate, never the ridge index.** (Conflict B4.)

## Environment

```
/home/user/miniconda3/envs/jax-fem-env/bin/python
```

jax 0.10.2 (CPU, x64), petsc4py 3.25.1, fenics-basix 0.10.0, pypardiso 0.4.7 +
MKL 2026.1.0, gmsh 4.15.2, meshio 5.3.5, pymupdf 1.28.0. jaxlib is CPU-only; the
RTX 5080 is unused until `jax[cuda12]` is installed.

Conda and pip are pointed at the TUNA mirrors — direct `files.pythonhosted.org`,
`conda.anaconda.org` and GitHub release assets are unreachable from this network.

File: cases/AM-Benchmark/verification/v1-single-track/inputs/balbaa-model.json
{
  "provenance": "Balbaa2022 (DOI 10.3390/jmmp6010002), transcribed 2026-07-29 from repo copy references/docs/Balbaa2022_multiscale-RS-LPBF-IN625_JMMP-6-2.pdf; page/table refs below are to that PDF",
  "quarantine_note": "V1-only inputs. These values reproduce Balbaa's ABAQUS model and MUST NOT leak into the main AMB2018-01 case inputs (D-01/D-08 sources differ). See SPEC.md 'Input quarantine'.",
  "units_policy": "SI unless stated in the field name; values transcribed as printed, unit typos in the paper are registered in deviations.yaml (D-V1-06), not corrected here",

  "table1_thermophysical": {
    "provenance": "Balbaa2022 Table 1 (p.5)",
    "solid_thermal_conductivity_W_mK": {
      "value_range": [10.1, 31.6],
      "temperature_dependent": true,
      "paper_source": "[49] Heugenhauser & Kaschnitz 2019, High Temp.-High Press. 48:381-393",
      "note": "full T-curve NOT printed in Balbaa2022, only the range; see deviations.yaml D-V1-01"
    },
    "solid_density_kg_m3": {
      "value_range": [8453, 7925],
      "temperature_dependent": true,
      "paper_source": "[49]",
      "note": "range printed high-to-low (density falls with T); full curve not printed, D-V1-01"
    },
    "solid_specific_heat_J_kgK": {
      "value_range": [419, 657],
      "temperature_dependent": true,
      "paper_source": "[49]",
      "note": "full curve not printed, D-V1-01"
    },
    "liquid_thermal_conductivity_W_mK": { "value": 30.078, "paper_source": "[42] Gan et al. 2019 IMMI 8:178-193" },
    "liquid_specific_heat_J_kgK": { "value": 709.25, "paper_source": "[42]" },
    "solidus_K": { "value": 1563, "paper_source": "[42]", "note": "= 1290 C; used as melt-pool boundary iso-surface (Sec 3.2, p.12)" },
    "liquidus_K": { "value": 1623, "paper_source": "[42]" },
    "boiling_K": { "value": 3000, "paper_source": "[42]" },
    "latent_heat_fusion": { "value": 290, "unit_as_printed": "kJ/kg.K", "paper_source": "[42]", "note": "unit as printed is dimensionally wrong for a latent heat; D-V1-06" },
    "latent_heat_vaporization": { "value": 640, "unit_as_printed": "kJ/kg.K", "paper_source": "[28]", "note": "D-V1-06" },
    "dynamic_viscosity_Pa_s": { "value": 7e-3, "paper_source": "[42]" },
    "surface_tension_temperature_gradient": { "value": -1.1e-4, "unit_as_printed": "N.m/K", "paper_source": "[28]", "note": "D-V1-06" },
    "powder_avg_diameter_um": { "value": 27, "paper_source": "[50] Balbaa et al. 2019 IJAMT 104:3511-3529" },
    "powder_bed_porosity": { "value": 0.4, "paper_source": "assumed in paper (Sec 2.2.3: 40-60% typical; 0.4 chosen)" },
    "emissivity": { "value": 0.4, "paper_source": "[42]" },
    "nitrogen_thermal_conductivity_W_mK": {
      "value_range": [0.02604, 0.0947],
      "temperature_dependent": true,
      "paper_source": "[51] Zimina & Fomicheva 1992",
      "note": "full curve not printed; D-V1-08"
    },
    "ambient_temperature_K": { "value": 313, "note": "Table 1 value; Sec 2.2.2 text says 'assumed 300 K' and Sec 2.6.2 says 40 C -- internally inconsistent, D-V1-05" }
  },

  "table2_optical_penetration_depth": {
    "provenance": "Balbaa2022 Table 2 (p.6), measured for pure Ni by [53] Fischer et al. 2003 Acta Mater 51:1651-1662",
    "pure_Ni_data": [
      { "psd_um": "-20", "opd_um": 20 },
      { "psd_um": "-75", "opd_um": 200 }
    ],
    "used_value": {
      "opd_um": 100,
      "derivation": "linear interpolation to the IN625 PSD of -45 um used in the experiments [50]; paper justifies transfer from Ni by IN625 being 58% Ni (Sec 2.4, p.6)"
    }
  },

  "table3_process_parameters": {
    "provenance": "Balbaa2022 Table 3 (p.10)",
    "power_W": [140, 220, 270],
    "scan_speed_mm_s": [500, 650, 800],
    "hatch_spacing_mm": [0.08, 0.1, 0.12],
    "single_track_study_subset": {
      "provenance": "Balbaa2022 Sec 2.6.1 (p.9)",
      "power_W": [140, 220],
      "scan_speed_mm_s": [500, 650]
    }
  },

  "laser": {
    "wavelength_nm": { "value": 1070, "provenance": "Balbaa2022 Sec 3.1 (p.12), Yb-fiber laser of EOS M280" },
    "absorptivity": {
      "value": 0.62,
      "provenance": "Balbaa2022 Sec 3.1 (p.12): DRS / Kubelka-Munk measurement on the IN625 powder at 1070 nm"
    },
    "spot_radius": {
      "value": null,
      "provenance": "NOT GIVEN anywhere in Balbaa2022 (r appears symbolically in Eq 17-18)",
      "note": "blocking parameter for reproducing Eq 18; see deviations.yaml D-V1-02"
    },
    "machine": { "value": "EOS M280", "provenance": "Balbaa2022 Sec 2.2.2 (p.3-4) and Sec 3.1" }
  },

  "heat_source_models": {
    "provenance": "Balbaa2022 Sec 2.4 (p.6-7), Eq 16-18",
    "goldak_eq16": "Qv = (6*sqrt(3)*Ac*P) / (a*b*c*pi*sqrt(pi)) * exp(-[3(x-vt)^2/a^2 + 3(y-h)^2/b^2 + 3z^2/c^2]); a=b=laser spot radius, c=experimental melt pool depth",
    "linear_decay_eq17": "Qv = (2*Ac*P)/(pi*r^2) * exp(-2((x-vt)^2+(y-h)^2)/r^2) * (2/d)*(1 - z/d)",
    "exponential_decay_eq18": "Qv = (2*Ac*P)/(pi*r^2*d) * exp(-2((x-vt)^2+(y-h)^2)/r^2) * exp(-|z|/d)",
    "symbols": { "P": "laser power W", "Ac": "absorptivity 0.62", "r": "spot radius (NOT GIVEN, D-V1-02)", "d": "OPD = 100 um", "v": "scan speed", "h": "hatch spacing (0 for single track on symmetry plane)" },
    "selected_by_paper": "exponential (Eq 18), chosen after the Fig 8-10 comparison"
  },

  "powder_bed_model": {
    "provenance": "Balbaa2022 Sec 2.2.3-2.3 (p.4-5), Eq 9-15",
    "conductivity": "Sih-Barlow (Eq 12) with radiation term kr = 4*eps*sigma*T^3*Dp / (1 - 0.132*eps) (Eq 13); stagnant N2 in voids",
    "emissivity": "powder-bed emissivity from Eq 9-11: e = AH*eH + (1-AH)*es, AH = 0.908*phi^2/(1.908*phi^2 - 2*phi + 1)",
    "specific_heat": "Cp_pb = (1-phi)*Cp_s (Eq 14)",
    "density": "rho_pb = (1-phi)*rho_s (Eq 15)",
    "phi": 0.4
  },

  "melt_pool_effective_conductivity": {
    "provenance": "Balbaa2022 Sec 2.5 (p.7-8), Eq 19-24",
    "model": "keff = kl + h*L (Eq 19); h from Nu = 1.6129*ln(Ma) - 10.183 (Eq 21); Ma per Eq 22 with dT from Eq 23; L = half melt pool width; dt = L/v (Eq 24)",
    "note": "anisotropic detail: paper says Marangoni approximated 'based only on the outward flow in the melt pool width direction' (p.14); exact implementation direction ambiguous, D-V1-10"
  },

  "single_track_model": {
    "provenance": "Balbaa2022 Sec 2.6.1 (p.8-9), Fig 2",
    "domain_mm": [1.0, 0.24, 0.30],
    "powder_layer_um": 40,
    "validation_variant_powder_layer_um": {
      "value": 20,
      "provenance": "Balbaa2022 Sec 3.2 (p.12): geometry modified to 20 um layer to match NIST [68] / Dilip [69] experiments"
    },
    "element_type": "ABAQUS DC3D8 (8-node linear heat-transfer hex)",
    "min_element_size_um": 10,
    "min_element_region": "powder layer",
    "symmetry": "XZ plane (track centerline), halves the domain",
    "heat_input": "volumetric body flux on powder layer via DFLUX",
    "state_switching": "USDFLD: SV 0=powder (T<Tmelt), 1=liquid (T>Tmelt), 2=solid (T<Tmelt after Tmax>Tmelt); 'Tmelt' not defined as solidus or liquidus in the paper, D-V1-04",
    "melt_pool_extraction": "at steady state (constant peak T); boundary = 1290 C solidus contour",
    "initial_condition_C": { "value": 80, "provenance": "Balbaa2022 Sec 2.1 (p.3), Eq 2 preheat; not re-stated for the single-track model specifically, D-V1-05" },
    "convection_bc": "forced N2 over flat plate, Eq 4-7; U_inf = 3 m/s (p.3); W = 250 mm (EOS M280 bed width); gas properties at film temperature (Pr, nu curves not tabulated, D-V1-10)",
    "radiation_bc": "Eq 8 with powder-bed emissivity from Eq 9-11"
  },

  "reported_validation_results": {
    "provenance": "Balbaa2022 Sec 4.1, Figs 8-10 (p.14-15); text-stated values exact, bar-chart values digitized from 200 dpi render, see deviations.yaml D-V1-09",
    "melt_pool_boundary_C": 1290,
    "validation_case_process_parameters": {
      "value": null,
      "note": "P and v of the 20-um-layer validation runs are NOT stated in the paper; D-V1-03. NIST AMB2018-02 cases were A:150W/400mm/s, B:195W/800mm/s, C:195W/1200mm/s."
    },
    "width_um": {
      "exp_dilip_69": { "value": 128, "read_from": "Fig 8 bar" },
      "exp_nist_68": { "value": 133, "read_from": "Fig 8 bar" },
      "linear": { "value": 142, "read_from": "Fig 8 bar" },
      "exponential": { "value": 131, "read_from": "text p.14 (exact)" },
      "goldak": { "value": 137, "read_from": "Fig 8 bar" }
    },
    "depth_um": {
      "exp_dilip_69": { "value": 60, "read_from": "Fig 9 bar" },
      "exp_nist_68": { "value": 91, "read_from": "Fig 9 bar" },
      "linear": { "value": 48, "read_from": "Fig 9 bar" },
      "exponential": { "value": 44, "read_from": "Fig 9 bar" },
      "goldak": { "value": 51, "read_from": "Fig 9 bar" }
    },
    "length_um": {
      "exp_nist_68": { "value": 780, "read_from": "Fig 10 bar (small error bar visible)" },
      "linear": { "value": 380, "read_from": "Fig 10 bar" },
      "exponential": { "value": 378, "read_from": "Fig 10 bar" },
      "goldak": { "value": 340, "read_from": "Fig 10 bar" }
    },
    "paper_interpretation_notes": [
      "depth underestimated by all three sources; paper attributes NIST's deeper pools to bare-substrate printing (no powder layer) while the model kept a 20 um powder layer (p.14), D-V1-07",
      "length underestimated ~2x; paper attributes it to the width-direction-only Marangoni approximation (p.14)",
      "cooling rate ~1e5 K/s order, Figs 12-13, reported for the 140-270 W parameter study, not per NIST case"
    ]
  },

  "external_experiment_references": {
    "nist_68": "Lane et al. 2020, IMMI 9:16-30, DOI 10.1007/s40192-020-00169-1 (AMB2018-02, bare IN625 plates)",
    "dilip_69": "Dilip et al. 2016, Solid Freeform Fabrication Symposium, Austin TX ('A short study on the fabrication of single track deposits in SLM and characterization'); note SPEC.md cites this as 'Dilip et al. 2017' -- the Balbaa reference list says 2016"
  }
}

File: cases/AM-Benchmark/verification/v1-single-track/inputs/nist-meltpool.json
{
  "provenance": "NIST measurement -- Lane et al. 2020, IMMI 9:16-30, DOI 10.1007/s40192-020-00169-1 (AMB2018-02); transcribed 2026-07-29 from references/Lane2020_AMB2018-02_meltpool-geometry-cooling-rates_IMMI.pdf (Wayback copy of tsapps.nist.gov pub_id=927485, sha256 39de5e69...640)",
  "acquisition_note": "nist.gov (www/data/tsapps/nvlpubs) and ncbi.nlm.nih.gov were unreachable from this network on 2026-07-29 (connect timeout, locally and via remote fetcher), although SPEC records NIST reachable on 2026-07-28. PDF obtained from the Internet Archive snapshot 20250425010452 of the NIST TechPubs copy. Raw AMB2018-02 datasets on data.nist.gov not yet downloaded -- re-check reachability before relying on anything beyond the paper tables.",

  "experiment": {
    "benchmark": "AMB2018-02: individual laser traces on bare IN625 plates (no powder)",
    "substrate": {
      "material": "IN625",
      "dimensions_mm": [24.5, 4.5, 3.2],
      "surface": "320 grit random-orientation polish, Sa 0.44-0.53 um, Sq 0.64-0.73 um",
      "fixturing": "four aluminum pins, minimal-contact fixture to minimize conductive loss",
      "preheat": "not stated in the paper (no preheat mentioned); see deviations.yaml D-V1-11"
    },
    "machines": {
      "CBM": {
        "description": "EOS M270 commercial build machine",
        "laser_spot_D4sigma_um": 100,
        "laser_spot_FWHM_um": 59,
        "inert_gas": "nitrogen",
        "oxygen_level": "~0.5%",
        "thermography": "InSb SWIR 1350-1600 nm, 1800 fps, 40 us integration"
      },
      "AMMT": {
        "description": "NIST Additive Manufacturing Metrology Testbed",
        "laser_spot_D4sigma_um": 170,
        "laser_spot_FWHM_um": 100,
        "inert_gas": "argon",
        "oxygen_level": "<0.08%",
        "thermography": "Si CMOS 850+/-20 nm, 10000 fps, 20 or 100 us integration",
        "power_note": "AMMT actual powers were 137.9 W (case A) and 179.2 W (cases B,C), not the nominal 150/195 W"
      }
    },
    "cases": {
      "A": { "power_W_nominal": 150, "scan_speed_mm_s": 400 },
      "B": { "power_W_nominal": 195, "scan_speed_mm_s": 800 },
      "C": { "power_W_nominal": 195, "scan_speed_mm_s": 1200 }
    },
    "measurement_definitions": {
      "melt_pool_boundary_C": 1290,
      "length": "in-situ thermography, front of melt pool to solidification point at 1290 C along track",
      "width_depth": "ex-situ cross-section microscopy, N=3 sections per track",
      "cooling_rate": "surface cooling rate at track center from thermal profile, reported for 1290->1190 C and 1290->1000 C bands"
    }
  },

  "reference_values_table4": {
    "provenance": "NIST measurement -- Lane2020 Table 4 'Compiled summary results' (AM-Bench reference values)",
    "unit_note": "Table 4 header prints length/width/depth mean and umean columns as (mm); values are unambiguously um (cf. Fig 8 axes in um). Transcribed as um.",
    "CBM": {
      "A": {
        "cooling_rate_1290_1190_C_per_s": { "mean": 6.20e5, "N": 129, "u_mean": 6.16e3 },
        "length_um": { "mean": 659, "N": 129, "u_mean": 0.47, "U_expanded_k2_um": 79.84 },
        "width_um": { "mean": 171, "N": 9, "u_mean": 0.82 },
        "depth_um": { "mean": 151, "N": 9, "u_mean": 5.75 }
      },
      "B": {
        "cooling_rate_1290_1190_C_per_s": { "mean": 9.35e5, "N": 59, "u_mean": 1.82e4 },
        "length_um": { "mean": 780, "N": 59, "u_mean": 0.50, "U_expanded_k2_um": 87.39 },
        "width_um": { "mean": 133, "N": 9, "u_mean": 0.50 },
        "depth_um": { "mean": 91, "N": 9, "u_mean": 0.52 }
      },
      "C": {
        "cooling_rate_1290_1190_C_per_s": { "mean": 1.28e6, "N": 52, "u_mean": 5.29e4 },
        "length_um": { "mean": 754, "N": 52, "u_mean": 0.68, "U_expanded_k2_um": 95.85 },
        "width_um": { "mean": 100, "N": 12, "u_mean": 0.48 },
        "depth_um": { "mean": 60, "N": 12, "u_mean": 0.16 }
      }
    },
    "AMMT": {
      "A": {
        "cooling_rate_1290_1190_C_per_s": { "mean": 1.16e6, "N": 19, "u_mean": 6.15e4, "flag": "paper says AMMT cooling rates are exemplar only, not recommended as reference (motion blur / calibration range)" },
        "length_um": { "mean": 300, "N": 19, "u_mean": 0.50, "U_expanded_k2_um": 11.91, "note": "AMMT-20us only" },
        "width_um": { "mean": 148, "N": 9, "u_mean": 1.07 },
        "depth_um": { "mean": 42, "N": 9, "u_mean": 0.49 }
      },
      "B": {
        "cooling_rate_1290_1190_C_per_s": { "mean": 1.08e6, "N": 10, "u_mean": 1.86e5, "flag": "exemplar only" },
        "length_um": { "mean": 359, "N": 10, "u_mean": 3.69, "U_expanded_k2_um": 21.26 },
        "width_um": { "mean": 123, "N": 9, "u_mean": 1.87 },
        "depth_um": { "mean": 36, "N": 9, "u_mean": 0.56 }
      },
      "C": {
        "cooling_rate_1290_1190_C_per_s": { "mean": 1.90e6, "N": 7, "u_mean": 2.09e5, "flag": "exemplar only" },
        "length_um": { "mean": 370, "N": 7, "u_mean": 7.72, "U_expanded_k2_um": 32.57 },
        "width_um": { "mean": 106, "N": 12, "u_mean": 0.37 },
        "depth_um": { "mean": 30, "N": 12, "u_mean": 0.16 }
      }
    }
  },

  "per_track_data_table3": {
    "provenance": "NIST measurement -- Lane2020 Table 3 (per-track); CBM cooling rates also given for 1290->1000 C",
    "note": "transcribed only CBM per-track cooling-rate band 1290->1000 C means here; full table in the archived PDF",
    "CBM_cooling_rate_1290_1000_C_per_s": {
      "A": [5.59e5, 5.84e5, 5.35e5],
      "B": [9.33e5, 9.57e5, 9.57e5],
      "C": [1.38e6, 1.43e6, 1.54e6, 1.34e6]
    }
  },

  "triangle_anchor": {
    "note": "Balbaa2022 Fig 8/9/10 'Exp [68]' bars (width 133, depth 91, length 780 um) match CBM case B exactly; therefore Balbaa's single-track validation condition is identified as CBM-B: 195 W, 800 mm/s, bare plate, spot D4sigma 100 um, N2 atmosphere. This resolves deviations D-V1-03 (validation case) and constrains D-V1-02 (spot radius r = 50 um for the code-to-code leg).",
    "case": "CBM-B",
    "power_W": 195,
    "scan_speed_mm_s": 800,
    "spot_D4sigma_um": 100
  }
}
